Repository: kiarashfa/PolymerAtlas

# Atlas of Polymers

A free, history-narrated encyclopedia of the polymers that made the modern
world, with 96 entries across seven eras (1833 onward), from nature's
macromolecules to designed smart materials. No ads, no logins, no tracking.

Each polymer page pairs an author-written historical narrative with a fully
structured, cited property dataset: identity, classification, history,
synthesis, structure & morphology, physical / thermal / mechanical
properties, chemical resistance, processing, applications, environmental &
recycling notes, and numbered references. Values that haven't been verified
yet say so honestly; nothing is faked.

Concept pages (the Carothers equation, glass transition, UCST/LCST, …)
carry build-time-rendered equations with variable legends alongside their
narratives.

**Browse**: a sortable, filterable catalogue (home), an era-colored
timeline (`/timeline/`), an infinite-canvas chart of polymer history
(`/constellation/`: pan across two centuries, zoom from the sweep of eras
down to a single material, follow each family's strand, filter by era or
family),
full-text search (Ctrl-K / `/`, filterable by type and era, alias-aware:
searching "teflon" or "PE80" finds the right page), computed related-entry
links on every polymer page, and automatic cross-links wherever one entry's
narrative mentions another. Light/dark theme and three presentation styles
(Gilt · Vellum · Atelier) are switchable from the reading-preferences menu
in the header.

## Development

Built with [Astro](https://astro.build) as a fully static site, searched
with [Pagefind](https://pagefind.app) (indexed post-build, so search needs a
production build).

```
npm install
npm run dev     # http://localhost:4321/PolymerAtlas/
npm run build   # static build into dist/ + Pagefind index
```

Content lives in `src/content/` (MDX narratives + JSON property data,
validated by Zod schemas), controlled vocabularies in `src/data/taxonomy/`,
and every citation resolves into `references.bib`; cross-file consistency
is enforced by integrity checks that run inside every build. Structured
data is also published as machine-readable artifacts at `/catalogue.json`
and `/timeline.json`. Deployment to GitHub Pages is automated via
`.github/workflows/deploy.yml`.

Chemical structures are drawn as one house style for the whole atlas: each
repeat unit is a 2D drawing (SVG, inlined so its ink follows the light or dark
theme) plus a 3D ball-and-stick model, shown together in a viewer on every
polymer page. Polymers with more than one configuration worth seeing (cis
versus trans, 1,2-vinyl addition) carry a drawing and a model for each.

File: src/content/polymerData/acrylonitrile-butadiene-rubber.json
{
  "id": "acrylonitrile-butadiene-rubber",
  "slug": "acrylonitrile-butadiene-rubber",
  "name": "Acrylonitrile Butadiene Rubber (NBR): The Oil-Resistant Wonder",
  "abbreviation": [
    "NBR"
  ],
  "type": "hub",
  "parent": null,
  "cas_number": "9003-18-3",
  "resin_id_code": null,
  "chemical_formula": {
    "empirical": "(C4H6)x·(C3H3N)y",
    "structural": "[-CH2-CH=CH-CH2-]x[-CH2-CH(CN)-]y"
  },
  "repeat_unit": "{[][$]C/C=C\\C[$],[$]CC(C#N)[$][]}",
  "smiles_depiction": "*C/C=C\\C*.*CC(C#N)*",
  "notation_note": "A statistical copolymer. Acrylonitrile content, commonly 18–50%, is the dial that trades oil resistance against low-temperature flexibility, so no single ratio represents the class.",
  "iupac_name": null,
  "synonyms": [
    "nitrile rubber",
    "Buna-N",
    "nitrile butadiene rubber"
  ],
  "aliases": [
    {
      "name": "nitrile rubber",
      "autolinkable": true
    },
    {
      "name": "Buna-N",
      "autolinkable": false
    }
  ],
  "chemical_family": [
    "diene-rubber",
    "acrylic"
  ],
  "backbone_class": "carbon-chain",
  "polymerization_mechanism": [
    "free-radical"
  ],
  "monomer": [
    {
      "name": "Acrylonitrile",
      "wikipedia_url": "https://en.wikipedia.org/wiki/Acrylonitrile"
    },
    {
      "name": "1,3-Butadiene",
      "wikipedia_url": "https://en.wikipedia.org/wiki/1,3-Butadiene"
    }
  ],
  "polymer_class": "elastomer",
  "year_of_origin": 1944,
  "era": "The Wartime Innovation Period (1939-1945)",
  "key_figures": [
    "Erich Konrad",
    "Eduard Tschunkur"
  ],
  "historical_events_referenced": [],
  "historical_images": [
    {
      "src": "~/assets/polymers/acrylonitrile-butadiene-rubber/dday-sherman-tanks-1944.webp",
      "alt": "A hazy black-and-white photograph, taken from a landing craft, of tanks and vehicles disembarking onto a beach among rows of wooden anti-invasion stakes driven into the shallows.",
      "caption": "Sherman tanks going ashore on Sword Beach, Normandy, 6 June 1944. This was a landing that ran on fuel systems and seals built from a rubber invented in Germany fourteen years earlier.",
      "source_url": "https://commons.wikimedia.org/wiki/File:D-day_-_British_Forces_during_the_Invasion_of_Normandy_6_June_1944_B5111.jpg",
      "author": "No 5 Army Film & Photographic Unit, Mapham J (Sgt)",
      "license": "Public domain"
    },
    {
      "src": "~/assets/polymers/acrylonitrile-butadiene-rubber/goodrich-synthetic-rubber-mill-1941.webp",
      "alt": "Two workers in overcoats and caps feeding a thick, wet white sheet of rubber into the rollers of an industrial mill, water spraying off the machinery.",
      "caption": "Workers feed newly milled synthetic rubber through rollers at the B.F. Goodrich plant in Akron, Ohio, 1941. The plant was one of the same wartime plants that would scale up oil-resistant nitrile rubber for the invasion fleet three years later.",
      "source_url": "https://commons.wikimedia.org/wiki/File:Sheet_of_synthetic_rubber_coming_off_the_rolling_mill_at_the_plant_of_Goodrich.jpg",
      "author": "Alfred T. Palmer",
      "license": "Public domain"
    },
    {
      "src": "~/assets/polymers/acrylonitrile-butadiene-rubber/raw-nbr-bales.webp",
      "alt": "Six plastic-wrapped rectangular bales of pale tan rubber crumb, stacked two high on a wooden pallet, the wrapping torn open at one corner to show the granular material inside.",
      "caption": "Raw NBR delivered as wrapped bales of crumb rubber. It is the coagulated latex, still unvulcanised, that a compounder mills with carbon black before it becomes a finished seal or hose.",
      "source_url": "https://commons.wikimedia.org/wiki/File:NBR_balles.jpg",
      "author": "Cjp24",
      "license": "CC BY-SA 3.0"
    },
    {
      "src": "~/assets/polymers/acrylonitrile-butadiene-rubber/nitrile-glove-modern.webp",
      "alt": "A single blue disposable glove, palm facing the camera, photographed against a plain light background.",
      "caption": "A modern disposable nitrile glove. It is made of the same oil- and chemical-resistant copolymer that once sealed wartime fuel tanks, and is now standard in laboratories and hospitals precisely because it tolerates so much of what a latex glove cannot.",
      "source_url": "https://commons.wikimedia.org/wiki/File:Disposable_nitrile_glove.jpg",
      "author": "Unknown author",
      "license": "Public domain"
    }
  ],
  "physical": {
    "density": {
      "value": 0.965,
      "range_min": 0.92,
      "range_max": 1.01,
      "unit": "g/cm³",
      "status": "verified",
      "evidence_level": "handbook",
      "source": "handbook-wypych-2016",
      "conditions": "Unfilled gum stock, 20 °C; varies with acrylonitrile content."
    },
    "melt_flow_index": {
      "value": null,
      "unit": "g/10min",
      "status": "not_applicable"
    },
    "refractive_index": {
      "value": null,
      "unit": "",
      "status": "placeholder"
    },
    "dielectric_constant": {
      "value": null,
      "unit": "",
      "status": "placeholder"
    },
    "electrical_conductivity": {
      "value": null,
      "unit": "S/m",
      "status": "placeholder"
    },
    "transmittance": {
      "value": null,
      "unit": "%",
      "status": "placeholder"
    },
    "haze": {
      "value": null,
      "unit": "%",
      "status": "placeholder"
    },
    "gloss": {
      "value": null,
      "unit": "%",
      "status": "placeholder"
    },
    "water_absorption": {
      "value": null,
      "unit": "%",
      "status": "placeholder"
    },
    "dielectric_strength": {
      "value": null,
      "unit": "kV/mm",
      "status": "placeholder"
    }
  },
  "synthesis": {
    "polymerization_type": "free-radical emulsion copolymerization",
    "common_monomers": [
      "acrylonitrile",
      "1,3-butadiene"
    ],
    "catalysts": [
      "radical activators/persulfate-type initiators"
    ],
    "industrial_process_notes": "Developed in 1931 at BASF and Bayer, with commercial German production from 1935. Produced via emulsion polymerization at 30–40°C ('hot' NBR) or 5–15°C ('cold' NBR): emulsifier, acrylonitrile, butadiene, radical activators, and catalyst combined in water; reaction is halted at ~70% conversion by termination agents, followed by monomer recovery and coagulation into crumb rubber.",
    "synthesis_scheme_image": null
  },
  "structure_morphology": {
    "tacticity": "Butadiene-segment microstructure approximately 78% trans-1,4, 12% cis-1,4, 10% 1,2-vinyl.",
    "crystallinity_typical": {
      "value": 0,
      "unit": "%",
      "status": "verified",
      "evidence_level": "handbook",
      "source": "handbook-wypych-2016",
      "conditions": "amorphous"
    },
    "crystal_structure": null,
    "chain_flexibility_notes": "Higher acrylonitrile (ACN) content improves solvent/oil resistance but reduces low-temperature flexibility; lower ACN content gives the opposite trade-off.",
    "tg_relation_notes": "Tg decreases with lower ACN content.",
    "molecular_weight": {
      "mn": {
        "value": 66500,
        "range_min": 58000,
        "range_max": 75000,
        "unit": "g/mol",
        "status": "verified",
        "evidence_level": "handbook",
        "source": "handbook-wypych-2016",
        "conditions": "Source prints the lower bound as '58,00'; recorded as 58,000 assuming a dropped digit."
      },
      "mw": {
        "value": 399500,
        "range_min": 199000,
        "range_max": 600000,
        "unit": "g/mol",
        "status": "verified",
        "evidence_level": "handbook",
        "source": "handbook-wypych-2016"
      },
      "pdi": {
        "value": 4,
        "range_min": 2,
        "range_max": 6,
        "unit": "",
        "status": "verified",
        "evidence_level": "handbook",
        "source": "handbook-wypych-2016"
      }
    }
  },
  "thermal": {
    "tg": {
      "value": -35,
      "range_min": -60,
      "range_max": -10,
      "unit": "°C",
      "status": "verified",
      "evidence_level": "handbook",
      "source": "handbook-wypych-2016",
      "conditions": "Wide range reflects acrylonitrile content 15–51%; Tg rises with increasing ACN content."
    },
    "tm": {
      "value": null,
      "unit": "°C",
      "status": "not_applicable"
    },
    "tc": {
      "value": null,
      "unit": "°C",
      "status": "not_applicable"
    },
    "hdt": {
      "value": null,
      "unit": "°C",
      "status": "not_applicable"
    },
    "decomposition_onset": {
      "value": 200,
      "unit": "°C",
      "status": "verified",
      "evidence_level": "handbook",
      "source": "handbook-wypych-2016",
      "conditions": ">200 °C; onset marked by hardening from crosslinking rather than mass loss."
    },
    "thermal_conductivity": {
      "value": null,
      "unit": "W/(m·K)",
      "status": "placeholder"
    }
  },
  "mechanical": {
    "tensile_modulus": {
      "value": 3.5,
      "range_min": 2,
      "range_max": 5,
      "unit": "MPa",
      "status": "verified",
      "evidence_level": "handbook",
      "source": "handbook-wypych-2016",
      "conditions": "Reported as Young's modulus, unfilled gum stock. Wypych separately lists an unqualified 'tensile modulus' of 20.1–29.4 MPa, likely a higher-strain secant value for a different formulation."
    },
    "yield_strength": {
      "value": null,
      "unit": "MPa",
      "status": "not_applicable",
      "conditions": "Elastomers like NBR typically don't show a distinct yield region before break; see tensile_strength_at_break."
    },
    "tensile_strength_at_break": {
      "value": 4.8,
      "range_min": 3.1,
      "range_max": 6.5,
      "unit": "MPa",
      "status": "verified",
      "evidence_level": "handbook",
      "source": "handbook-wypych-2016",
      "conditions": "Unfilled (pure rubber) gum vulcanizate; carbon-black-filled compounds test substantially higher (13–20 MPa)."
    },
    "elongation_at_break": {
      "value": 450,
      "range_min": 300,
      "range_max": 600,
      "unit": "%",
      "status": "verified",
      "evidence_level": "handbook",
      "source": "handbook-wypych-2016"
    },
    "impact_izod": {
      "value": null,
      "unit": "J/m",
      "status": "not_applicable"
    },
    "impact_charpy": {
      "value": null,
      "unit": "kJ/m²",
      "status": "not_applicable"
    },
    "hardness": {
      "value": 60,
      "range_min": 25,
      "range_max": 95,
      "unit": "Shore A",
      "status": "verified",
      "evidence_level": "handbook",
      "source": "handbook-wypych-2016"
    },
    "flexural_modulus": {
      "value": null,
      "unit": "MPa",
      "status": "not_applicable"
    },
    "poissons_ratio": {
      "value": null,
      "unit": "",
      "status": "placeholder"
    },
    "coefficient_of_friction": {
      "value": null,
      "unit": "",
      "status": "placeholder"
    }
  },
  "chemical_resistance": {
    "solvent_resistance": {
      "mineral_and_vegetable_oils": {
        "value": "Good resistance",
        "status": "verified",
        "evidence_level": "tertiary",
        "source": "wiki-nbr"
      },
      "fuel": {
        "value": "Good resistance",
        "status": "verified",
        "evidence_level": "tertiary",
        "source": "wiki-nbr"
      },
      "benzene": {
        "value": "Good resistance",
        "status": "verified",
        "evidence_level": "tertiary",
        "source": "wiki-nbr"
      },
      "dilute acids": {
        "value": "very good",
        "status": "verified",
        "evidence_level": "handbook",
        "source": "handbook-wypych-2016"
      },
      "concentrated acids": {
        "value": "very good",
        "status": "verified",
        "evidence_level": "handbook",
        "source": "handbook-wypych-2016"
      },
      "alcohols": {
        "value": "good",
        "status": "verified",
        "evidence_level": "handbook",
        "source": "handbook-wypych-2016"
      },
      "alkalis": {
        "value": "very good",
        "status": "verified",
        "evidence_level": "handbook",
        "source": "handbook-wypych-2016"
      },
      "aliphatic hydrocarbons": {
        "value": "good",
        "status": "verified",
        "evidence_level": "handbook",
        "source": "handbook-wypych-2016"
      },
      "aromatic hydrocarbons": {
        "value": "poor",
        "status": "verified",
        "evidence_level": "handbook",
        "source": "handbook-wypych-2016"
      },
      "esters": {
        "value": "poor",
        "status": "verified",
        "evidence_level": "handbook",
        "source": "handbook-wypych-2016"
      },
      "greases & oils": {
        "value": "good",
        "status": "verified",
        "evidence_level": "handbook",
        "source": "handbook-wypych-2016"
      },
      "halogenated hydrocarbons": {
        "value": "poor",
        "status": "verified",
        "evidence_level": "handbook",
        "source": "handbook-wypych-2016"
      },
      "ketones": {
        "value": "poor",
        "status": "verified",
        "evidence_level": "handbook",
        "source": "handbook-wypych-2016"
      }
    },
    "weathering_uv": {
      "value": null,
      "status": "placeholder"
    },
    "hydrolysis_resistance": {
      "value": null,
      "status": "not_applicable"
    },
    "flammability_ul94": {
      "value": null,
      "status": "placeholder"
    },
    "limiting_oxygen_index": {
      "value": null,
      "unit": "%",
      "status": "placeholder"
    },
    "solubility_parameter": {
      "value": 19.64,
      "range_min": 17.9,
      "range_max": 21.38,
      "unit": "MPa^0.5",
      "status": "verified",
      "evidence_level": "handbook",
      "source": "handbook-wypych-2016"
    },
    "gas_permeability": [
      {
        "key": "N2",
        "value": null,
        "range_min": 1.77e-14,
        "range_max": 1.89e-13,
        "unit": "cm³(STP)·cm/(cm²·s·Pa)",
        "conditions": "25 °C; decreases with increasing acrylonitrile content.",
        "status": "verified",
        "evidence_level": "handbook",
        "source": "handbook-wypych-2016"
      },
      {
        "key": "O2",
        "value": null,
        "range_min": 7.21e-14,
        "range_max": 1.44e-12,
        "unit": "cm³(STP)·cm/(cm²·s·Pa)",
        "conditions": "25 °C; decreases with increasing acrylonitrile content.",
        "status": "verified",
        "evidence_level": "handbook",
        "source": "handbook-wypych-2016"
      }
    ]
  },
  "processing": {
    "processing_methods": [
      "emulsion polymerization + compounding/vulcanization"
    ],
    "processing_temp_range": {
      "value": 35,
      "range_min": 30,
      "range_max": 40,
      "unit": "°C",
      "status": "verified",
      "evidence_level": "tertiary",
      "source": "wiki-nbr",
      "conditions": "'Hot' NBR polymerization temperature; 'cold' NBR uses 5–15°C."
    },
    "drying_required": null,
    "shrinkage_rate": {
      "value": null,
      "unit": "%",
      "status": "placeholder"
    }
  },
  "applications": [
    {
      "sector": "Automotive",
      "examples": [
        "fuel and oil hoses",
        "seals and O-rings",
        "transmission belts"
      ]
    },
    {
      "sector": "Medical & PPE",
      "examples": [
        "disposable protective gloves"
      ]
    },
    {
      "sector": "Aerospace",
      "examples": [
        "components requiring temperature stability"
      ]
    },
    {
      "sector": "Other",
      "examples": [
        "synthetic leather"
      ]
    }
  ],
  "environmental": {
    "recyclable": false,
    "biodegradable": false,
    "degradation_pathway": null,
    "environmental_notes": "Operating temperature range reported as -40 to 108°C."
  },
  "references": [
    "wiki-nbr",
    "handbook-wypych-2016"
  ],
  "media": {
    "hero_image": null,
    "diagrams": [],
    "structure_render_2d": {
      "src": "~/assets/structures/acrylonitrile-butadiene-rubber.svg",
      "alt": "Repeat unit of Acrylonitrile Butadiene Rubber, drawn as a skeletal structure with polymer brackets",
      "source_url": "",
      "author": "Atlas of Polymers",
      "license": "CC BY-SA 4.0",
      "tool": "ChemDraw",
      "generated_date": "2026-07-27"
    },
    "structure_render_3d": {
      "src": "/structures/acrylonitrile-butadiene-rubber.sdf",
      "alt": "Ball-and-stick model of one Acrylonitrile Butadiene Rubber repeat unit",
      "caption": "A three-unit model is available alongside this one.",
      "source_url": "",
      "author": "Atlas of Polymers",
      "license": "CC BY-SA 4.0",
      "tool": "ChemDraw",
      "generated_date": "2026-07-27"
    }
  },
  "toxicity_safety": {
    "ld50_oral_rat": {
      "value": null,
      "unit": "mg/kg",
      "status": "placeholder"
    },
    "nfpa_health_rating": {
      "value": 1,
      "unit": "",
      "status": "verified",
      "evidence_level": "handbook",
      "source": "handbook-wypych-2016",
      "conditions": "HMIS rating, 0–4 scale"
    },
    "nfpa_flammability_rating": {
      "value": 1,
      "unit": "",
      "status": "verified",
      "evidence_level": "handbook",
      "source": "handbook-wypych-2016",
      "conditions": "HMIS rating, 0–4 scale"
    },
    "nfpa_reactivity_rating": {
      "value": 0,
      "unit": "",
      "status": "verified",
      "evidence_level": "handbook",
      "source": "handbook-wypych-2016",
      "conditions": "HMIS rating, 0–4 scale"
    },
    "carcinogenic_classification": {
      "value": "not listed by ACGIH, NIOSH, NTP",
      "status": "verified",
      "evidence_level": "handbook",
      "source": "handbook-wypych-2016"
    },
    "safety_notes": null
  }
}

File: src/content/polymerData/acrylonitrile-butadiene-styrene.json
{
  "id": "acrylonitrile-butadiene-styrene",
  "slug": "acrylonitrile-butadiene-styrene",
  "name": "Acrylonitrile Butadiene Styrene (ABS): The Plastic That Built Our World",
  "abbreviation": [
    "ABS"
  ],
  "type": "hub",
  "parent": null,
  "cas_number": "9003-56-9",
  "resin_id_code": null,
  "chemical_formula": {
    "empirical": "(C4H6)x·(C8H8)y·(C3H3N)z",
    "structural": "[-CH2-CH=CH-CH2-]x[-CH2-CH(C6H5)-]y[-CH2-CH(CN)-]z"
  },
  "repeat_unit": "{[][$]C/C=C\\C[$],[$]CC(c1ccccc1)[$],[$]CC(C#N)[$][]}",
  "smiles_depiction": "*C/C=C\\C*.*CC(c1ccccc1)*.*CC(C#N)*",
  "notation_note": "The three units shown are not simply strung along one chain: ABS is a two-phase material, with rubbery polybutadiene particles grafted into and dispersed through a rigid styrene-acrylonitrile matrix. That morphology, not the sequence, is what makes it tough.",
  "iupac_name": null,
  "synonyms": [],
  "aliases": [],
  "chemical_family": [
    "styrenic",
    "diene-rubber",
    "acrylic"
  ],
  "backbone_class": "carbon-chain",
  "polymerization_mechanism": [
    "free-radical"
  ],
  "monomer": [
    {
      "name": "Acrylonitrile",
      "wikipedia_url": "https://en.wikipedia.org/wiki/Acrylonitrile"
    },
    {
      "name": "1,3-Butadiene",
      "wikipedia_url": "https://en.wikipedia.org/wiki/1,3-Butadiene"
    },
    {
      "name": "Styrene",
      "wikipedia_url": "https://en.wikipedia.org/wiki/Styrene"
    }
  ],
  "polymer_class": "thermoplastic",
  "year_of_origin": 1948,
  "era": "The Post-War Boom (1946-1960)",
  "key_figures": [
    "Lawrence E. Daly"
  ],
  "historical_events_referenced": [],
  "historical_images": [
    {
      "src": "~/assets/polymers/acrylonitrile-butadiene-styrene/polaroid-land-camera-1948.webp",
      "alt": "A folding bellows camera on a museum stand, its front panel reading POLAROID LAND CAMERA MODEL 95, lens housing and accordion bellows extended.",
      "caption": "The Polaroid Land Camera Model 95, which sold out within hours of going on sale on 26 November 1948.",
      "source_url": "https://commons.wikimedia.org/wiki/File:Polaroid_Land_Camera_Model_95_-_MIT_Museum_-_DSC03766.JPG",
      "author": "Daderot",
      "license": "CC0"
    },
    {
      "src": "~/assets/polymers/acrylonitrile-butadiene-styrene/1948-cadillac.webp",
      "alt": "A black 1948 Cadillac sedan with chrome bumpers and grille, parked among other vintage cars at an outdoor car show.",
      "caption": "A 1948 Cadillac, the kind of consumer-facing peacetime product American manufacturing was turning back toward that same year.",
      "source_url": "https://commons.wikimedia.org/wiki/File:1948_Cadillac_Series_62_(24673004996).jpg",
      "author": "Jeremy (Sydney, Australia)",
      "license": "CC BY 2.0"
    },
    {
      "src": "~/assets/polymers/acrylonitrile-butadiene-styrene/abs-resin-granules.webp",
      "alt": "A handful of small white cylindrical plastic pellets held in an open palm, with more pellets scattered on the surface below.",
      "caption": "ABS resin as it leaves the factory: pellets ready for injection molding or extrusion, not yet colored or shaped.",
      "source_url": "https://commons.wikimedia.org/wiki/File:ABS_granule.jpg",
      "author": "Jacorna",
      "license": "CC BY-SA 4.0"
    },
    {
      "src": "~/assets/polymers/acrylonitrile-butadiene-styrene/lego-bricks.webp",
      "alt": "Three plastic interlocking building blocks of different sizes (a small red brick and two larger blue and yellow blocks with rounded studs on top) on a plain light background.",
      "caption": "Interlocking bricks of the kind ABS has been molded into since 1963, chosen for a clutch fit that survives years of assembly and disassembly.",
      "source_url": "https://commons.wikimedia.org/wiki/File:Lego_%26_Lego_Duplo_by_Christian_Ursilva.jpg",
      "author": "Christian Ursilva",
      "license": "CC BY-SA 4.0"
    }
  ],
  "physical": {
    "density": {
      "value": 1.06,
      "range_min": 1.03,
      "range_max": 1.09,
      "unit": "g/cm³",
      "status": "verified",
      "evidence_level": "handbook",
      "source": "handbook-wypych-2016",
      "conditions": "General-purpose (unfilled) grade at 20 °C."
    },
    "melt_flow_index": {
      "value": null,
      "range_min": 1.5,
      "range_max": 34,
      "unit": "g/10min",
      "status": "verified",
      "evidence_level": "handbook",
      "source": "handbook-wypych-2016",
      "conditions": "230 °C/3.8 kg; wide range reflects grade-to-grade variation across cited studies."
    },
    "refractive_index": {
      "value": 1.54,
      "unit": "",
      "status": "verified",
      "evidence_level": "handbook",
      "source": "handbook-wypych-2016",
      "conditions": "20 °C."
    },
    "dielectric_constant": {
      "value": 2.85,
      "range_min": 2.8,
      "range_max": 2.9,
      "unit": "",
      "status": "verified",
      "evidence_level": "handbook",
      "source": "handbook-wypych-2016",
      "conditions": "100 Hz to 1 MHz."
    },
    "electrical_conductivity": {
      "value": 1e-13,
      "unit": "S/m",
      "status": "verified",
      "evidence_level": "handbook",
      "source": "handbook-wypych-2016",
      "conditions": "Reciprocal of reported volume resistivity (1×10¹³ Ω·m), unfilled grade."
    },
    "transmittance": {
      "value": 85,
      "range_min": 80,
      "range_max": 90,
      "unit": "%",
      "status": "verified",
      "evidence_level": "handbook",
      "source": "handbook-wypych-2016"
    },
    "haze": {
      "value": 2.7,
      "range_min": 0.4,
      "range_max": 5,
      "unit": "%",
      "status": "verified",
      "evidence_level": "handbook",
      "source": "handbook-wypych-2016"
    },
    "gloss": {
      "value": 90,
      "range_min": 85,
      "range_max": 95,
      "unit": "%",
      "status": "verified",
      "evidence_level": "handbook",
      "source": "handbook-wypych-2016",
      "test_standard": "ASTM D523",
      "conditions": "60° geometry, glossy grade (matte finish reads 1.8–6.6%)."
    },
    "water_absorption": {
      "value": 0.865,
      "range_min": 0.7,
      "range_max": 1.03,
      "unit": "%",
      "status": "verified",
      "evidence_level": "handbook",
      "source": "handbook-wypych-2016",
      "conditions": "Equilibrium, immersed in water at 23 °C."
    },
    "dielectric_strength": {
      "value": 39,
      "range_min": 37,
      "range_max": 41,
      "unit": "kV/mm",
      "status": "verified",
      "evidence_level": "handbook",
      "source": "handbook-wypych-2016",
      "conditions": "K20/P50, 0.6–0.8 mm specimen thickness."
    }
  },
  "synthesis": {
    "polymerization_type": "free-radical graft copolymerization",
    "common_monomers": [
      "acrylonitrile",
      "1,3-butadiene",
      "styrene"
    ],
    "catalysts": [],
    "industrial_process_notes": "Patented in 1948; introduced to commercial markets by Borg-Warner Corporation in 1954. Made by grafting/blending a SAN-forming mixture of styrene and acrylonitrile with polybutadiene rubber particles, giving a rubber-toughened matrix. Monomers derive from petroleum and natural gas feedstocks; production uses roughly 95.34 MJ/kg of resin.",
    "synthesis_scheme_image": null
  },
  "structure_morphology": {
    "tacticity": null,
    "crystallinity_typical": {
      "value": 0,
      "unit": "%",
      "status": "estimated",
      "evidence_level": "tertiary",
      "source": "wiki-abs",
      "conditions": "Amorphous SAN matrix with dispersed rubber phase."
    },
    "crystal_structure": null,
    "chain_flexibility_notes": "Rubber particle content and SAN-matrix ratio tune the toughness/stiffness trade-off; this is the toughened successor to plain SAN.",
    "tg_relation_notes": null,
    "molecular_weight": {
      "mn": {
        "value": null,
        "range_min": 30000,
        "range_max": 200000,
        "unit": "g/mol",
        "status": "verified",
        "evidence_level": "handbook",
        "source": "handbook-wypych-2016"
      },
      "mw": {
        "value": null,
        "range_min": 81000,
        "range_max": 308000,
        "unit": "g/mol",
        "status": "verified",
        "evidence_level": "handbook",
        "source": "handbook-wypych-2016"
      },
      "pdi": {
        "value": null,
        "range_min": 2.72,
        "range_max": 2.88,
        "unit": "",
        "status": "verified",
        "evidence_level": "handbook",
        "source": "handbook-wypych-2016"
      }
    }
  },
  "thermal": {
    "tg": {
      "value": 104.5,
      "range_min": 102,
      "range_max": 107,
      "unit": "°C",
      "status": "verified",
      "evidence_level": "handbook",
      "source": "handbook-wypych-2016",
      "conditions": "SAN-matrix (hard-phase) transition, DSC. The dispersed butadiene rubber phase has a separate transition near -58 °C."
    },
    "tm": {
      "value": null,
      "unit": "°C",
      "status": "not_applicable",
      "conditions": "Amorphous; no true melting point."
    },
    "tc": {
      "value": null,
      "unit": "°C",
      "status": "not_applicable"
    },
    "hdt": {
      "value": 88,
      "range_min": 67,
      "range_max": 109,
      "unit": "°C",
      "status": "verified",
      "evidence_level": "handbook",
      "source": "handbook-wypych-2016",
      "conditions": "1.8 MPa."
    },
    "decomposition_onset": {
      "value": 396,
      "range_min": 385,
      "range_max": 407,
      "unit": "°C",
      "status": "verified",
      "evidence_level": "handbook",
      "source": "handbook-wypych-2016"
    },
    "thermal_conductivity": {
      "value": null,
      "unit": "W/(m·K)",
      "status": "placeholder"
    }
  },
  "mechanical": {
    "tensile_modulus": {
      "value": 2300,
      "range_min": 1900,
      "range_max": 2700,
      "unit": "MPa",
      "status": "verified",
      "evidence_level": "handbook",
      "source": "handbook-wypych-2016"
    },
    "yield_strength": {
      "value": 46.5,
      "range_min": 35,
      "range_max": 58,
      "unit": "MPa",
      "status": "verified",
      "evidence_level": "handbook",
      "source": "handbook-wypych-2016"
    },
    "tensile_strength_at_break": {
      "value": 45,
      "range_min": 25,
      "range_max": 65,
      "unit": "MPa",
      "status": "verified",
      "evidence_level": "handbook",
      "source": "handbook-wypych-2016",
      "conditions": "Unqualified 'tensile strength' in source, reported alongside a distinct tensile-stress-at-yield figure."
    },
    "elongation_at_break": {
      "value": 14,
      "range_min": 8,
      "range_max": 20,
      "unit": "%",
      "status": "verified",
      "evidence_level": "handbook",
      "source": "handbook-wypych-2016"
    },
    "impact_izod": {
      "value": null,
      "range_min": 30,
      "range_max": 450,
      "unit": "J/m",
      "status": "verified",
      "evidence_level": "handbook",
      "source": "handbook-wypych-2016",
      "conditions": "Notched, 23 °C; wide range reflects rubber-content variation across ABS grades."
    },
    "impact_charpy": {
      "value": 22.5,
      "range_min": 5,
      "range_max": 40,
      "unit": "kJ/m²",
      "status": "verified",
      "evidence_level": "handbook",
      "source": "handbook-wypych-2016",
      "conditions": "Notched, 23 °C."
    },
    "hardness": {
      "value": null,
      "unit": "Shore",
      "status": "placeholder"
    },
    "flexural_modulus": {
      "value": 2225,
      "range_min": 2150,
      "range_max": 2300,
      "unit": "MPa",
      "status": "verified",
      "evidence_level": "handbook",
      "source": "handbook-wypych-2016"
    },
    "poissons_ratio": {
      "value": null,
      "unit": "",
      "status": "placeholder"
    },
    "coefficient_of_friction": {
      "value": 0.245,
      "range_min": 0.21,
      "range_max": 0.28,
      "unit": "",
      "status": "verified",
      "evidence_level": "handbook",
      "source": "handbook-wypych-2016",
      "test_standard": "ASTM D1894",
      "conditions": "Chrome steel counterface."
    }
  },
  "chemical_resistance": {
    "solvent_resistance": {
      "dilute acids": { "value": "good resistance", "status": "verified", "evidence_level": "handbook", "source": "handbook-wypych-2016" },
      "concentrated acids": { "value": "no resistance", "status": "verified", "evidence_level": "handbook", "source": "handbook-wypych-2016" },
      "alcohols": { "value": "limited resistance; insoluble", "status": "verified", "evidence_level": "handbook", "source": "handbook-wypych-2016" },
      "alkalis": { "value": "good resistance to dilute", "status": "verified", "evidence_level": "handbook", "source": "handbook-wypych-2016" },
      "aliphatic hydrocarbons": { "value": "limited resistance; insoluble", "status": "verified", "evidence_level": "handbook", "source": "handbook-wypych-2016" },
      "aromatic hydrocarbons": { "value": "no resistance", "status": "verified", "evidence_level": "handbook", "source": "handbook-wypych-2016" },
      "esters": { "value": "no resistance", "status": "verified", "evidence_level": "handbook", "source": "handbook-wypych-2016" },
      "greases & oils": { "value": "limited resistance; insoluble to mineral oil", "status": "verified", "evidence_level": "handbook", "source": "handbook-wypych-2016" },
      "halogenated hydrocarbons": { "value": "no resistance; soluble in dichloromethane", "status": "verified", "evidence_level": "handbook", "source": "handbook-wypych-2016" },
      "ketones": { "value": "no resistance; soluble in acetone, methyl ethyl ketone", "status": "verified", "evidence_level": "handbook", "source": "handbook-wypych-2016" }
    },
    "weathering_uv": {
      "value": "Degrades under UV exposure",
      "status": "verified",
      "evidence_level": "tertiary",
      "source": "wiki-abs"
    },
    "hydrolysis_resistance": {
      "value": "Resistant to water and salt solutions",
      "status": "verified",
      "evidence_level": "handbook",
      "source": "handbook-wypych-2016"
    },
    "flammability_ul94": {
      "value": "HB",
      "status": "verified",
      "evidence_level": "handbook",
      "source": "handbook-wypych-2016"
    },
    "limiting_oxygen_index": {
      "value": 19.3,
      "range_min": 18.1,
      "range_max": 20.5,
      "unit": "%",
      "status": "verified",
      "evidence_level": "handbook",
      "source": "handbook-wypych-2016"
    },
    "solubility_parameter": {
      "value": null,
      "unit": "MPa^0.5",
      "status": "placeholder"
    }
  },
  "processing": {
    "processing_methods": [
      "injection molding",
      "extrusion",
      "FDM 3D printing"
    ],
    "processing_temp_range": {
      "value": 240,
      "range_min": 220,
      "range_max": 260,
      "unit": "°C",
      "status": "verified",
      "evidence_level": "handbook",
      "source": "handbook-wypych-2016",
      "conditions": "Injection molding; general processing range 190–275 °C."
    },
    "drying_required": true,
    "shrinkage_rate": {
      "value": 0.55,
      "range_min": 0.4,
      "range_max": 0.7,
      "unit": "%",
      "status": "verified",
      "evidence_level": "handbook",
      "source": "handbook-wypych-2016",
      "conditions": "General range; a separate study reports 0.72% across-flow / 1.11% along-flow for injection-molded ABS."
    }
  },
  "applications": [
    {
      "sector": "Toys",
      "examples": [
        "LEGO bricks"
      ],
      "notes": "Primary LEGO material since 1963."
    },
    {
      "sector": "Automotive",
      "examples": [
        "interior/exterior trim components"
      ]
    },
    {
      "sector": "Construction",
      "examples": [
        "drain-waste-vent (DWV) piping"
      ]
    },
    {
      "sector": "Consumer & electronics",
      "examples": [
        "musical instruments",
        "computer peripherals",
        "3D printer filament"
      ]
    }
  ],
  "environmental": {
    "recyclable": true,
    "biodegradable": false,
    "degradation_pathway": null,
    "environmental_notes": "Degrades under UV exposure and high temperatures, potentially releasing carcinogenic monomers above 400°C. This is a real end-of-life/fire-safety consideration."
  },
  "references": [
    "wiki-abs",
    "handbook-wypych-2016"
  ],
  "media": {
    "hero_image": null,
    "diagrams": [],
    "structure_render_2d": {
      "src": "~/assets/structures/acrylonitrile-butadiene-styrene.svg",
      "alt": "Repeat unit of Acrylonitrile Butadiene Styrene, drawn as a skeletal structure with polymer brackets",
      "source_url": "",
      "author": "Atlas of Polymers",
      "license": "CC BY-SA 4.0",
      "tool": "ChemDraw",
      "generated_date": "2026-07-27"
    },
    "structure_render_3d": {
      "src": "/structures/acrylonitrile-butadiene-styrene.sdf",
      "alt": "Ball-and-stick model of one Acrylonitrile Butadiene Styrene repeat unit",
      "caption": "A three-unit model is available alongside this one.",
      "source_url": "",
      "author": "Atlas of Polymers",
      "license": "CC BY-SA 4.0",
      "tool": "ChemDraw",
      "generated_date": "2026-07-27"
    }
  },
  "toxicity_safety": {
    "ld50_oral_rat": {
      "value": 5000,
      "unit": "mg/kg",
      "status": "verified",
      "evidence_level": "handbook",
      "source": "handbook-wypych-2016",
      "conditions": "Reported as >5,000 mg/kg (practically nontoxic)."
    },
    "nfpa_health_rating": {
      "value": 1,
      "unit": "",
      "status": "verified",
      "evidence_level": "handbook",
      "source": "handbook-wypych-2016"
    },
    "nfpa_flammability_rating": {
      "value": 1,
      "unit": "",
      "status": "verified",
      "evidence_level": "handbook",
      "source": "handbook-wypych-2016"
    },
    "nfpa_reactivity_rating": {
      "value": 0,
      "unit": "",
      "status": "verified",
      "evidence_level": "handbook",
      "source": "handbook-wypych-2016"
    },
    "carcinogenic_classification": {
      "value": "not listed by ACGIH, NIOSH, NTP",
      "status": "verified",
      "evidence_level": "handbook",
      "source": "handbook-wypych-2016"
    },
    "safety_notes": "Occupational exposure limits (MAK/TRK) for residual monomers: styrene 86 mg/m³, acrylonitrile 7 mg/m³, 1,3-butadiene 11 mg/m³."
  }
}

File: src/content/polymerData/ai-designed-polymers.json
{
  "id": "ai-designed-polymers",
  "slug": "ai-designed-polymers",
  "name": "AI-Designed Polymers: When Machines Learned to Build Molecules",
  "abbreviation": [],
  "type": "hub",
  "parent": null,
  "cas_number": null,
  "resin_id_code": null,
  "chemical_formula": {
    "empirical": null,
    "structural": null
  },
  "repeat_unit": null,
  "notation_note": "A design methodology (machine-learning-guided property prediction and generative molecular design applied to polymers) rather than a single chemistry. The polymers ultimately produced/recommended by these methods are conventional polymer chemistries (existing or novel), so there is no repeat unit for the methodology itself.",
  "iupac_name": null,
  "synonyms": [],
  "aliases": [],
  "chemical_family": [],
  "backbone_class": null,
  "polymerization_mechanism": [],
  "monomer": [],
  "polymer_class": null,
  "year_of_origin": 2020,
  "era": "The Smart Materials Era (2000-2015)",
  "key_figures": [
    "Rampi Ramprasad"
  ],
  "historical_events_referenced": [
    "DeepMind's AlphaFold2 wins the CASP14 protein-structure-prediction competition (November-December 2020)",
    "2024 Nobel Prize in Chemistry awarded to Demis Hassabis and John Jumper for AlphaFold, and to David Baker for computational protein design"
  ],
  "historical_images": [
    {
      "src": "~/assets/polymers/ai-designed-polymers/alphafold2-casp14-performance.webp",
      "alt": "A scientific figure in five panels: a bar chart comparing AlphaFold's median prediction error against fourteen rival groups at the CASP14 competition, three overlaid ribbon-diagram comparisons of predicted (blue) and experimentally determined (green) protein structures, and a schematic of the neural network's internal architecture.",
      "caption": "The figure from AlphaFold2's own paper: at CASP14 in November 2020, its predictions (blue) matched experimentally solved structures (green) closely enough that the two are hard to tell apart, while its median error sat far below every competing method's.",
      "source_url": "https://commons.wikimedia.org/wiki/File:AlphaFold_2.png",
      "author": "John Jumper et al",
      "license": "CC BY 4.0"
    },
    {
      "src": "~/assets/polymers/ai-designed-polymers/demis-hassabis-2024-nobel-chemistry.webp",
      "alt": "A smiling bald man wearing glasses and a dark suit with a blue tie stands beside a banner reading 'Kungl. Vetenskapsakademien — The Royal Swedish Academy of Sciences'.",
      "caption": "Demis Hassabis at the 2024 Nobel Prize week in Stockholm. He and John Jumper shared that year's Chemistry Prize for AlphaFold, four years after CASP14. That was the clearest sign yet that data-driven structure prediction had become a recognised branch of chemistry rather than a curiosity.",
      "source_url": "https://commons.wikimedia.org/wiki/File:Demis_Hassabis,_2024_Nobel_Prize_Laureate_in_Chemistry_6.jpg",
      "author": "John Sears",
      "license": "CC BY-SA 4.0"
    },
    {
      "src": "~/assets/polymers/ai-designed-polymers/summit-supercomputer-oak-ridge.webp",
      "alt": "A long aisle between tall black server cabinets with angular blue accent panels, cables running along an overhead yellow gantry, with the word 'Summit' printed vertically on the nearest cabinet.",
      "caption": "Oak Ridge National Laboratory's Summit, unveiled in 2018 as the world's most powerful scientific supercomputer. It is the scale of machine that the quantum-mechanical calculations behind polymer property databases, and the neural networks trained on them, actually require.",
      "source_url": "https://commons.wikimedia.org/wiki/File:Summit_supercomputer_(44552257460).jpg",
      "author": "Oak Ridge National Laboratory",
      "license": "CC BY 2.0"
    },
    {
      "src": "~/assets/polymers/ai-designed-polymers/graphics-processing-unit.webp",
      "alt": "A close-up photograph of a graphics processing unit chip on a green circuit board, its black ceramic package etched with a manufacturer's logo and serial number, surrounded by smaller surface-mounted components.",
      "caption": "A graphics processing unit of the kind that, adapted from video games to matrix arithmetic, made training a network on hundreds of thousands of molecular structures a practical afternoon's work rather than a practical impossibility.",
      "source_url": "https://commons.wikimedia.org/wiki/File:Graphics_Processing_Unit.JPG",
      "author": "Nick Stathas",
      "license": "CC BY-SA 4.0"
    }
  ],
  "physical": {
    "density": {
      "value": null,
      "unit": "g/cm³",
      "status": "not_applicable",
      "conditions": "A methodology, not a material; properties belong to whichever specific polymer a given model designs or predicts."
    },
    "melt_flow_index": {
      "value": null,
      "unit": "g/10min",
      "status": "not_applicable"
    },
    "refractive_index": {
      "value": null,
      "unit": "",
      "status": "not_applicable"
    },
    "dielectric_constant": {
      "value": null,
      "unit": "",
      "status": "not_applicable"
    },
    "electrical_conductivity": {
      "value": null,
      "unit": "S/m",
      "status": "not_applicable"
    },
    "transmittance": {
      "value": null,
      "unit": "%",
      "status": "placeholder"
    },
    "haze": {
      "value": null,
      "unit": "%",
      "status": "placeholder"
    },
    "gloss": {
      "value": null,
      "unit": "%",
      "status": "placeholder"
    },
    "water_absorption": {
      "value": null,
      "unit": "%",
      "status": "placeholder"
    },
    "dielectric_strength": {
      "value": null,
      "unit": "kV/mm",
      "status": "placeholder"
    }
  },
  "synthesis": {
    "polymerization_type": null,
    "common_monomers": [],
    "catalysts": [],
    "industrial_process_notes": "Not a synthesis route but a design layer sitting on top of conventional polymer chemistry. Machine-learning approaches include: graph neural networks and transformer-style language models trained on polymer structure-property datasets (e.g. Polymer Genome, published 2020, offering near-instantaneous ML property prediction); generative models (e.g. variational autoencoders) that propose novel candidate structures for target properties (e.g. polymers for extreme conditions, Batra et al. 2020); and high-throughput DFT/simulation pipelines used to generate training data and validate candidates before real synthesis.",
    "synthesis_scheme_image": null
  },
  "structure_morphology": {
    "tacticity": null,
    "crystallinity_typical": {
      "value": null,
      "unit": "%",
      "status": "not_applicable"
    },
    "crystal_structure": null,
    "chain_flexibility_notes": null,
    "tg_relation_notes": null,
    "molecular_weight": {
      "mn": {
        "value": null,
        "unit": "g/mol",
        "status": "placeholder"
      },
      "mw": {
        "value": null,
        "unit": "g/mol",
        "status": "placeholder"
      },
      "pdi": {
        "value": null,
        "unit": "",
        "status": "placeholder"
      }
    }
  },
  "thermal": {
    "tg": {
      "value": null,
      "unit": "°C",
      "status": "not_applicable"
    },
    "tm": {
      "value": null,
      "unit": "°C",
      "status": "not_applicable"
    },
    "tc": {
      "value": null,
      "unit": "°C",
      "status": "not_applicable"
    },
    "hdt": {
      "value": null,
      "unit": "°C",
      "status": "not_applicable"
    },
    "decomposition_onset": {
      "value": null,
      "unit": "°C",
      "status": "not_applicable"
    },
    "thermal_conductivity": {
      "value": null,
      "unit": "W/(m·K)",
      "status": "not_applicable"
    }
  },
  "mechanical": {
    "tensile_modulus": {
      "value": null,
      "unit": "MPa",
      "status": "not_applicable"
    },
    "yield_strength": {
      "value": null,
      "unit": "MPa",
      "status": "not_applicable"
    },
    "tensile_strength_at_break": {
      "value": null,
      "unit": "MPa",
      "status": "not_applicable"
    },
    "elongation_at_break": {
      "value": null,
      "unit": "%",
      "status": "not_applicable"
    },
    "impact_izod": {
      "value": null,
      "unit": "J/m",
      "status": "not_applicable"
    },
    "impact_charpy": {
      "value": null,
      "unit": "kJ/m²",
      "status": "not_applicable"
    },
    "hardness": {
      "value": null,
      "unit": "Shore",
      "status": "not_applicable"
    },
    "flexural_modulus": {
      "value": null,
      "unit": "MPa",
      "status": "not_applicable"
    },
    "poissons_ratio": {
      "value": null,
      "unit": "",
      "status": "placeholder"
    },
    "coefficient_of_friction": {
      "value": null,
      "unit": "",
      "status": "placeholder"
    }
  },
  "chemical_resistance": {
    "solvent_resistance": {},
    "weathering_uv": {
      "value": null,
      "status": "not_applicable"
    },
    "hydrolysis_resistance": {
      "value": null,
      "status": "not_applicable"
    },
    "flammability_ul94": {
      "value": null,
      "status": "not_applicable"
    },
    "limiting_oxygen_index": {
      "value": null,
      "unit": "%",
      "status": "placeholder"
    },
    "solubility_parameter": {
      "value": null,
      "unit": "MPa^0.5",
      "status": "placeholder"
    }
  },
  "processing": {
    "processing_methods": [
      "machine-learning property prediction (graph neural networks, transformer language models)",
      "generative molecular design (variational autoencoders)",
      "high-throughput DFT/simulation screening"
    ],
    "processing_temp_range": {
      "value": null,
      "unit": "°C",
      "status": "not_applicable"
    },
    "drying_required": null,
    "shrinkage_rate": {
      "value": null,
      "unit": "%",
      "status": "not_applicable"
    }
  },
  "applications": [
    {
      "sector": "Materials discovery",
      "examples": [
        "accelerated screening of candidate polymers for extreme-environment applications"
      ]
    },
    {
      "sector": "Property prediction",
      "examples": [
        "near-instantaneous prediction of Tg, dielectric constant, and other properties from structure alone (e.g. Polymer Genome)"
      ]
    }
  ],
  "environmental": {
    "recyclable": null,
    "biodegradable": null,
    "degradation_pathway": null,
    "environmental_notes": "By deliberate editorial policy, no ML-predicted property values are shown on any polymer page of this atlas; this entry documents the methodology as a historical/technical topic, not as a source of predicted numbers for other entries."
  },
  "references": [
    "search-ai-designed-polymers"
  ],
  "media": {
    "hero_image": null,
    "diagrams": [],
    "structure_render_2d": null,
    "structure_render_3d": null
  },
  "toxicity_safety": {
    "ld50_oral_rat": {
      "value": null,
      "unit": "mg/kg",
      "status": "placeholder"
    },
    "nfpa_health_rating": {
      "value": null,
      "unit": "",
      "status": "placeholder"
    },
    "nfpa_flammability_rating": {
      "value": null,
      "unit": "",
      "status": "placeholder"
    },
    "nfpa_reactivity_rating": {
      "value": null,
      "unit": "",
      "status": "placeholder"
    },
    "carcinogenic_classification": {
      "value": null,
      "status": "placeholder"
    },
    "safety_notes": null
  }
}
