Repository: kiarashfa/PolymerAtlas

# Atlas of Polymers

A free, history-narrated encyclopedia of the polymers that made the modern
world, with 96 entries across seven eras (1833 onward), from nature's
macromolecules to designed smart materials. No ads, no logins, no tracking.

Each polymer page pairs an author-written historical narrative with a fully
structured, cited property dataset: identity, classification, history,
synthesis, structure & morphology, physical / thermal / mechanical
properties, chemical resistance, processing, applications, environmental &
recycling notes, and numbered references. Values that haven't been verified
yet say so honestly; nothing is faked.

File: src/content/polymerData/alginate.json
{
  "id": "alginate",
  "slug": "alginate",
  "name": "Alginate: The Gel from the Sea",
  "abbreviation": [],
  "type": "hub",
  "parent": null,
  "cas_number": "9005-32-7",
  "resin_id_code": null,
  "chemical_formula": {
    "empirical": null,
    "structural": null
  },
  "repeat_unit": null,
  "notation_note": "Linear copolymer of β-D-mannuronic acid (M) and α-L-guluronic acid (G) residues, arranged in homopolymeric M-blocks, homopolymeric G-blocks, and alternating MG sequences whose proportions vary by algal source. Block structure/ratio is not fixed enough for one canonical repeat unit.",
  "iupac_name": null,
  "synonyms": [
    "alginic acid (acid form)"
  ],
  "aliases": [
    {
      "name": "alginic acid",
      "autolinkable": true
    },
    {
      "name": "algin",
      "autolinkable": true
    }
  ],
  "chemical_family": [
    "polysaccharide"
  ],
  "backbone_class": "heterochain",
  "polymerization_mechanism": [
    "natural-biosynthesis"
  ],
  "monomer": [
    {
      "name": "β-D-Mannuronic acid",
      "wikipedia_url": "https://en.wikipedia.org/wiki/Mannuronic_acid"
    },
    {
      "name": "α-L-Guluronic acid",
      "wikipedia_url": "https://en.wikipedia.org/wiki/Guluronic_acid"
    }
  ],
  "polymer_class": null,
  "year_of_origin": 1881,
  "era": "Decoding Nature's Legacy (1833-1902)",
  "key_figures": [
    "Edward Charles Cortis Stanford"
  ],
  "historical_events_referenced": [],
  "historical_images": [
    {
      "src": "~/assets/polymers/alginate/kelp-forest-firth-of-forth.webp",
      "alt": "Fronds of brown kelp seaweed floating just beneath the surface of shallow, clear coastal water.",
      "caption": "Brown kelp in the Firth of Forth, Scotland. These are the same waters Edward Stanford drew on when he began looking for a use for seaweed.",
      "source_url": "https://commons.wikimedia.org/wiki/File:Kelp_off_Car_Craig,_Firth_of_Forth_-_geograph.org.uk_-_1318686.jpg",
      "author": "Simon Johnston",
      "license": "CC BY-SA 2.0"
    },
    {
      "src": "~/assets/polymers/alginate/seaweed-harvesting-uk.webp",
      "alt": "Two people in a small open boat harvesting seaweed from the muddy shoreline of a wide, calm river estuary, framed by trees and green hills.",
      "caption": "Seaweed harvesting on a British estuary today. It is a small-scale version of the same raw-material gathering that first fed Stanford's Scottish algin works.",
      "source_url": "https://commons.wikimedia.org/wiki/File:Seaweed_harvesting_-_geograph.org.uk_-_7523682.jpg",
      "author": "Gerald England",
      "license": "CC BY-SA 2.0"
    },
    {
      "src": "~/assets/polymers/alginate/dental-impression-alginate.webp",
      "alt": "A gloved hand holding a pale pink dental impression tray filled with a set, tooth-imprinted alginate mold showing the detailed shape of a row of upper teeth.",
      "caption": "A dental impression set in alginate. The same calcium-triggered gelling that locks up a kelp cell wall captures the fine detail of a tooth in seconds.",
      "source_url": "https://commons.wikimedia.org/wiki/File:Dental_impression_upper_teeth.jpg",
      "author": "Teemeah",
      "license": "CC BY-SA 3.0"
    },
    {
      "src": "~/assets/polymers/alginate/spherification-coke-beads.webp",
      "alt": "A small white ceramic plate holding a cluster of glistening amber spheres, each about the size of a large pearl, in a light syrup.",
      "caption": "Spherified droplets made using alginate and calcium. This is the egg-box gel, plated as a dessert.",
      "source_url": "https://commons.wikimedia.org/wiki/File:Coke_Spherification_-_testing_of_Mixology_Molecular_bar.jpg",
      "author": "Pipeqklon",
      "license": "CC BY-SA 3.0"
    }
  ],
  "physical": {
    "density": {
      "value": 1.79,
      "unit": "g/cm³",
      "conditions": "20 °C, alginic acid",
      "status": "verified",
      "evidence_level": "handbook",
      "source": "handbook-wypych-2016"
    },
    "melt_flow_index": {
      "value": null,
      "unit": "g/10min",
      "status": "not_applicable"
    },
    "refractive_index": {
      "value": null,
      "range_min": 1.595,
      "range_max": 1.69,
      "unit": "",
      "conditions": "20 °C",
      "status": "verified",
      "evidence_level": "handbook",
      "source": "handbook-wypych-2016"
    },
    "dielectric_constant": {
      "value": null,
      "unit": "",
      "status": "placeholder"
    },
    "electrical_conductivity": {
      "value": null,
      "unit": "S/m",
      "status": "placeholder"
    },
    "transmittance": {
      "value": null,
      "unit": "%",
      "status": "placeholder"
    },
    "haze": {
      "value": null,
      "unit": "%",
      "status": "placeholder"
    },
    "gloss": {
      "value": null,
      "unit": "%",
      "status": "placeholder"
    },
    "water_absorption": {
      "value": null,
      "unit": "%",
      "status": "placeholder"
    },
    "dielectric_strength": {
      "value": null,
      "unit": "kV/mm",
      "status": "placeholder"
    }
  },
  "synthesis": {
    "polymerization_type": null,
    "common_monomers": [],
    "catalysts": [],
    "industrial_process_notes": "Not industrially polymerized: extracted from brown seaweed (Phaeophyceae), particularly giant kelp (Macrocystis pyrifera), Ascophyllum nodosum, and Laminaria species (some bacteria, e.g. Pseudomonas and Azotobacter, also produce alginates). Edward Charles Cortis Stanford discovered alginate and patented an extraction process in 1881. Modern extraction converts the seaweed's alginic acid/calcium alginate to soluble sodium alginate; newer methods under investigation include microwave-, ultrasound-, and enzyme-assisted extraction.",
    "synthesis_scheme_image": null
  },
  "structure_morphology": {
    "tacticity": null,
    "crystallinity_typical": {
      "value": null,
      "unit": "%",
      "status": "placeholder"
    },
    "crystal_structure": "Fibril diameter ~6.0 nm; lamellar spacing 3.5–4.2 nm. G:M (guluronic:mannuronic acid) block ratio reported 39:61 for one algal source; this ratio varies significantly by species/tissue and controls gel stiffness.",
    "chain_flexibility_notes": "Hydrophilic; forms a viscous gum when hydrated and ionically crosslinked hydrogels with divalent cations (notably Ca2+, the 'egg-box' model).",
    "tg_relation_notes": null,
    "molecular_weight": {
      "mn": {
        "value": null,
        "unit": "g/mol",
        "status": "placeholder"
      },
      "mw": {
        "value": null,
        "range_min": 80000,
        "range_max": 240000,
        "unit": "g/mol",
        "conditions": "alginic acid",
        "status": "verified",
        "evidence_level": "handbook",
        "source": "handbook-wypych-2016"
      },
      "pdi": {
        "value": null,
        "unit": "",
        "status": "placeholder"
      }
    }
  },
  "thermal": {
    "tg": {
      "value": null,
      "unit": "°C",
      "status": "placeholder"
    },
    "tm": {
      "value": null,
      "unit": "°C",
      "status": "not_applicable",
      "conditions": "Amorphous hydrocolloid; no true melting transition."
    },
    "tc": {
      "value": null,
      "unit": "°C",
      "status": "not_applicable"
    },
    "hdt": {
      "value": null,
      "unit": "°C",
      "status": "not_applicable"
    },
    "decomposition_onset": {
      "value": null,
      "unit": "°C",
      "status": "placeholder"
    },
    "thermal_conductivity": {
      "value": null,
      "unit": "W/(m·K)",
      "status": "placeholder"
    }
  },
  "mechanical": {
    "tensile_modulus": {
      "value": 3620,
      "unit": "MPa",
      "conditions": "fiber form",
      "status": "verified",
      "evidence_level": "handbook",
      "source": "handbook-wypych-2016"
    },
    "yield_strength": {
      "value": null,
      "unit": "MPa",
      "status": "placeholder"
    },
    "tensile_strength_at_break": {
      "value": 200,
      "unit": "MPa",
      "conditions": "fiber form",
      "status": "verified",
      "evidence_level": "handbook",
      "source": "handbook-wypych-2016"
    },
    "elongation_at_break": {
      "value": 16,
      "unit": "%",
      "conditions": "fiber form",
      "status": "verified",
      "evidence_level": "handbook",
      "source": "handbook-wypych-2016"
    },
    "impact_izod": {
      "value": null,
      "unit": "J/m",
      "status": "not_applicable"
    },
    "impact_charpy": {
      "value": null,
      "unit": "kJ/m²",
      "status": "not_applicable"
    },
    "hardness": {
      "value": null,
      "unit": "Shore",
      "status": "not_applicable"
    },
    "flexural_modulus": {
      "value": null,
      "unit": "MPa",
      "status": "placeholder"
    },
    "poissons_ratio": {
      "value": null,
      "unit": "",
      "status": "placeholder"
    },
    "coefficient_of_friction": {
      "value": null,
      "unit": "",
      "status": "placeholder"
    }
  },
  "chemical_resistance": {
    "solvent_resistance": {
      "water": {
        "value": "Hydrophilic; forms a viscous gum on hydration",
        "status": "verified",
        "evidence_level": "tertiary",
        "source": "wiki-alginic-acid"
      }
    },
    "weathering_uv": {
      "value": null,
      "status": "placeholder"
    },
    "hydrolysis_resistance": {
      "value": null,
      "status": "placeholder"
    },
    "flammability_ul94": {
      "value": null,
      "status": "not_applicable"
    },
    "limiting_oxygen_index": {
      "value": null,
      "unit": "%",
      "status": "placeholder"
    },
    "solubility_parameter": {
      "value": null,
      "unit": "MPa^0.5",
      "status": "placeholder"
    }
  },
  "processing": {
    "processing_methods": [
      "ionic gelation (Ca2+ crosslinking)",
      "spray drying",
      "extraction/purification"
    ],
    "processing_temp_range": {
      "value": null,
      "unit": "°C",
      "status": "not_applicable"
    },
    "drying_required": null,
    "shrinkage_rate": {
      "value": null,
      "unit": "%",
      "status": "not_applicable"
    }
  },
  "applications": [
    {
      "sector": "Food",
      "examples": [
        "thickening/gelling agent (E400/E401)"
      ]
    },
    {
      "sector": "Pharmaceutical",
      "examples": [
        "GERD treatment formulations (e.g. Gaviscon)"
      ]
    },
    {
      "sector": "Medical",
      "examples": [
        "wound dressings",
        "tissue-engineering scaffolds",
        "cell/enzyme bioencapsulation"
      ]
    },
    {
      "sector": "Textiles",
      "examples": [
        "reactive dye printing thickener",
        "waterproofing/fireproofing"
      ]
    },
    {
      "sector": "Dental",
      "examples": [
        "impression materials"
      ]
    }
  ],
  "environmental": {
    "recyclable": false,
    "biodegradable": true,
    "degradation_pathway": "Enzymatic (alginate lyase) or acid hydrolysis of glycosidic linkages; biodegradable.",
    "environmental_notes": "Harvested from renewable seaweed/algal biomass."
  },
  "references": [
    "wiki-alginic-acid",
    "handbook-wypych-2016"
  ],
  "media": {
    "hero_image": null,
    "diagrams": [],
    "structure_render_2d": null,
    "structure_render_3d": null
  },
  "toxicity_safety": {
    "ld50_oral_rat": {
      "value": null,
      "unit": "mg/kg",
      "status": "placeholder"
    },
    "nfpa_health_rating": {
      "value": null,
      "unit": "",
      "status": "placeholder"
    },
    "nfpa_flammability_rating": {
      "value": null,
      "unit": "",
      "status": "placeholder"
    },
    "nfpa_reactivity_rating": {
      "value": null,
      "unit": "",
      "status": "placeholder"
    },
    "carcinogenic_classification": {
      "value": "not listed by ACGIH, NIOSH, NTP",
      "status": "verified",
      "evidence_level": "handbook",
      "source": "handbook-wypych-2016"
    },
    "safety_notes": "On combustion releases CO2, CO, furfural, phenol and other volatiles."
  }
}

File: src/content/polymerData/alkyd-resins.json
{
  "id": "alkyd-resins",
  "slug": "alkyd-resins",
  "name": "Alkyd Resins: The Polymer That Painted the Twentieth Century",
  "abbreviation": [],
  "type": "hub",
  "parent": null,
  "cas_number": null,
  "resin_id_code": null,
  "chemical_formula": {
    "empirical": null,
    "structural": null
  },
  "repeat_unit": null,
  "notation_note": "Fatty-acid-modified polyester. Its composition (polyol + dibasic acid/anhydride + oil type and loading) varies by formulation, so no single repeat unit represents the class.",
  "iupac_name": null,
  "synonyms": [
    "Glyptal (original trade name)"
  ],
  "aliases": [
    {
      "name": "Glyptal",
      "autolinkable": false
    }
  ],
  "chemical_family": [
    "polyester"
  ],
  "backbone_class": "heterochain",
  "polymerization_mechanism": [
    "step-growth-condensation"
  ],
  "monomer": [
    {
      "name": "Glycerol (or other polyol)",
      "wikipedia_url": "https://en.wikipedia.org/wiki/Glycerol"
    },
    {
      "name": "Phthalic anhydride (or other dibasic acid)",
      "wikipedia_url": "https://en.wikipedia.org/wiki/Phthalic_anhydride"
    }
  ],
  "polymer_class": "thermoset",
  "year_of_origin": 1927,
  "era": "The Birth of Synthetic Polymers (1907-1938): The Bakelite Revolution",
  "key_figures": ["Roy H. Kienle", "General Electric"],
  "historical_events_referenced": [
    "Charles Lindbergh's solo transatlantic flight (May 1927)",
    "Ford introduces the Model A, its first car offered in colors other than black (December 1927)",
    "General Electric introduces the 'Monitor-Top' refrigerator (1927)"
  ],
  "historical_images": [
    {
      "src": "~/assets/polymers/alkyd-resins/lindbergh-spirit-of-st-louis-1927.webp",
      "alt": "Charles Lindbergh standing in flight jacket and tie in front of the nose of the Spirit of St Louis, the words 'Spirit of' and 'Louis' visible on the fuselage.",
      "caption": "Lindbergh in front of the Spirit of St. Louis, May 1927. He was the year's most photographed symbol of a country building bigger, faster things than its finishing technology could keep up with.",
      "source_url": "https://commons.wikimedia.org/wiki/File:Charles_Lindbergh_and_the_Spirit_of_Saint_Louis_(Crisco_restoration,_with_wings).jpg",
      "author": "Unknown author",
      "license": "Public domain"
    },
    {
      "src": "~/assets/polymers/alkyd-resins/ge-monitor-top-refrigerator-1929.webp",
      "alt": "Two General Electric Monitor-Top refrigerators on display, tall white enameled steel cabinets with a rounded compressor housing on top and cabriole legs.",
      "caption": "A General Electric Monitor-Top refrigerator of the model introduced in 1927. Its enameled steel cabinet needed exactly the fast, durable finish Kienle was working on down the hall.",
      "source_url": "https://commons.wikimedia.org/wiki/File:1929_General_Electric_'Monitor_Top'_Refrigerator,_Tallahassee_Automobile_Museum.jpg",
      "author": "Michael Rivera",
      "license": "CC BY-SA 4.0"
    },
    {
      "src": "~/assets/polymers/alkyd-resins/mountain-paint-varnish-factory-1925.webp",
      "alt": "A brick paint and varnish factory with four tall, narrow chimney stacks of varying heights standing above the main building, a water tower visible behind.",
      "caption": "The Mountain Paint and Varnish Company, Toledo, Ohio, around 1925. It was the kind of works, dependent on cooked natural oils and resins, that alkyd chemistry would spend the next generation displacing.",
      "source_url": "https://commons.wikimedia.org/wiki/File:Mountain_Paint_and_Varnish_Company,_Toledo,_Ohio_(approximately_1925)_-_DPLA_-_302d85746114021bae65854c05490944.jpg",
      "author": "Unknown author",
      "license": "Public domain"
    },
    {
      "src": "~/assets/polymers/alkyd-resins/ford-model-a-1928.webp",
      "alt": "A restored 1928 Ford Model A touring car in pale green and black, with a folded black canvas top, on display in a museum with an informational placard in front of it.",
      "caption": "A Ford Model A, the car that in December 1927 gave Ford buyers a choice of colors for the first time in nearly two decades. Alkyd enamels went on to satisfy that appetite for color on manufactured goods for the rest of the century.",
      "source_url": "https://commons.wikimedia.org/wiki/File:1928_Ford_Model_A_front_left.jpg",
      "author": "TTTNIS",
      "license": "CC0"
    }
  ],
  "physical": {
    "density": {
      "value": 1.175,
      "range_min": 1.1,
      "range_max": 1.25,
      "unit": "g/cm³",
      "status": "verified",
      "evidence_level": "handbook",
      "source": "handbook-wypych-2016",
      "conditions": "At 20°C, resin/coating grade. Mark's Polymer Data Handbook reports 1.2 g/cm³ for a coating grade specifically; mineral- or glass-fiber-filled molding compounds (a different product form) run much higher, 1.6–2.3 g/cm³."
    },
    "melt_flow_index": {
      "value": null,
      "unit": "g/10min",
      "status": "not_applicable"
    },
    "refractive_index": {
      "value": 1.48,
      "range_min": 1.467,
      "range_max": 1.493,
      "unit": "",
      "status": "verified",
      "evidence_level": "handbook",
      "source": "handbook-wypych-2016",
      "conditions": "20°C"
    },
    "dielectric_constant": {
      "value": 4.25,
      "range_min": 3.5,
      "range_max": 5,
      "unit": "",
      "status": "verified",
      "evidence_level": "handbook",
      "source": "handbook-wypych-2016",
      "conditions": "Mark's Polymer Data Handbook reports 4 for a coating grade specifically (1 MHz)."
    },
    "electrical_conductivity": {
      "value": null,
      "unit": "S/m",
      "status": "placeholder"
    },
    "transmittance": {
      "value": null,
      "unit": "%",
      "status": "placeholder"
    },
    "haze": {
      "value": null,
      "unit": "%",
      "status": "placeholder"
    },
    "gloss": {
      "value": 90,
      "range_min": 85,
      "range_max": 95,
      "unit": "%",
      "status": "verified",
      "evidence_level": "handbook",
      "source": "handbook-wypych-2016",
      "conditions": "60° Gardner gloss (ASTM D523), coating; specific formulations measured 85.2–90.9%."
    },
    "water_absorption": {
      "value": 2,
      "unit": "%",
      "status": "verified",
      "evidence_level": "handbook",
      "source": "handbook-mark-1999",
      "conditions": "Coating grade. Mineral-filled/glass-fiber-reinforced molding compounds (a different product form) report 0.03–0.5% (1/8 in. specimen, 24 h)."
    },
    "dielectric_strength": {
      "value": null,
      "unit": "kV/mm",
      "status": "placeholder"
    }
  },
  "synthesis": {
    "polymerization_type": "step-growth condensation (polyesterification)",
    "common_monomers": [
      "glycerol",
      "pentaerythritol",
      "phthalic anhydride",
      "unsaturated fatty acid / triglyceride oil"
    ],
    "catalysts": [],
    "industrial_process_notes": "Two main industrial routes: the fatty-acid process (acid anhydride + polyol + unsaturated fatty acid combined directly, giving controlled composition) and the alcoholysis/monoglyceride process (raw vegetable oil transesterified with polyol, more economical). The original alkyds (glycerol/phthalic-acid compounds marketed as 'Glyptal') served as lighter-colored substitutes for darker copal resins in varnishes. ~200,000 tonnes produced annually.",
    "synthesis_scheme_image": null
  },
  "structure_morphology": {
    "tacticity": null,
    "crystallinity_typical": {
      "value": 0,
      "unit": "%",
      "status": "verified",
      "evidence_level": "handbook",
      "source": "handbook-mark-1999",
      "conditions": "Amorphous crosslinked network once cured (oxidative drying of the unsaturated oil component); Mark's Polymer Data Handbook classifies alkyd resins as thermoset polyesters modified with monobasic fatty acids."
    },
    "crystal_structure": null,
    "chain_flexibility_notes": "Oil length (fatty-acid content) tunes flexibility vs. hardness of the cured film.",
    "tg_relation_notes": null,
    "molecular_weight": {
      "mn": {
        "value": 2350,
        "range_min": 2300,
        "range_max": 2400,
        "unit": "g/mol",
        "status": "verified",
        "evidence_level": "handbook",
        "source": "handbook-wypych-2016",
        "conditions": "Conventional (non-hyperbranched) resin; hyperbranched variants reported 2,550–6,611 g/mol."
      },
      "mw": {
        "value": 27100,
        "range_min": 23900,
        "range_max": 30300,
        "unit": "g/mol",
        "status": "verified",
        "evidence_level": "handbook",
        "source": "handbook-wypych-2016",
        "conditions": "Conventional (non-hyperbranched) resin; hyperbranched variants reported 8,125–19,537 g/mol."
      },
      "pdi": {
        "value": 10,
        "unit": "",
        "status": "verified",
        "evidence_level": "handbook",
        "source": "handbook-wypych-2016",
        "conditions": ">10 (reported as a lower bound), conventional resin; hyperbranched variants reported 1.94–2.58 or 2.16–295 depending on formulation."
      }
    }
  },
  "thermal": {
    "tg": {
      "value": 9,
      "range_min": 8,
      "range_max": 10,
      "unit": "°C",
      "status": "verified",
      "evidence_level": "handbook",
      "source": "handbook-wypych-2016",
      "conditions": "Typical cured film; uncrosslinked ≈2°C; naturally aged 25 years 20–40°C (further crosslinking/oxidation)."
    },
    "tm": {
      "value": null,
      "unit": "°C",
      "status": "not_applicable",
      "conditions": "Cures to a crosslinked network; does not melt."
    },
    "tc": {
      "value": null,
      "unit": "°C",
      "status": "not_applicable"
    },
    "hdt": {
      "value": null,
      "unit": "°C",
      "status": "not_applicable"
    },
    "decomposition_onset": {
      "value": 200,
      "range_min": 150,
      "range_max": 250,
      "unit": "°C",
      "status": "verified",
      "evidence_level": "handbook",
      "source": "handbook-wypych-2016",
      "conditions": "Onset of peroxide decomposition; oxidative decomposition follows at 250–400°C, volatilization above 400°C."
    },
    "thermal_conductivity": {
      "value": null,
      "unit": "W/(m·K)",
      "status": "not_applicable"
    }
  },
  "mechanical": {
    "tensile_modulus": {
      "value": null,
      "unit": "MPa",
      "status": "placeholder"
    },
    "yield_strength": {
      "value": null,
      "unit": "MPa",
      "status": "placeholder"
    },
    "tensile_strength_at_break": {
      "value": 35,
      "unit": "MPa",
      "status": "verified",
      "evidence_level": "handbook",
      "source": "handbook-mark-1999",
      "conditions": "Coating (cured film) grade. Mineral/glass-fiber-filled molding compounds (a different product form) report 20–66 MPa."
    },
    "elongation_at_break": {
      "value": 65,
      "unit": "%",
      "status": "verified",
      "evidence_level": "handbook",
      "source": "handbook-mark-1999",
      "conditions": "Coating (cured film) grade."
    },
    "impact_izod": {
      "value": null,
      "unit": "J/m",
      "status": "not_applicable"
    },
    "impact_charpy": {
      "value": null,
      "unit": "kJ/m²",
      "status": "not_applicable"
    },
    "hardness": {
      "value": 80,
      "unit": "Shore D",
      "status": "verified",
      "evidence_level": "handbook",
      "source": "handbook-mark-1999",
      "conditions": "Coating grade. Wypych's Handbook of Polymers separately reports pencil hardness 2B-H."
    },
    "flexural_modulus": {
      "value": null,
      "unit": "MPa",
      "status": "not_applicable"
    },
    "poissons_ratio": {
      "value": null,
      "unit": "",
      "status": "placeholder"
    },
    "coefficient_of_friction": {
      "value": null,
      "unit": "",
      "status": "placeholder"
    }
  },
  "chemical_resistance": {
    "solvent_resistance": {
      "dilute acids": {
        "value": "poor",
        "status": "verified",
        "evidence_level": "handbook",
        "source": "handbook-wypych-2016"
      },
      "alcohols": {
        "value": "very good",
        "status": "verified",
        "evidence_level": "handbook",
        "source": "handbook-wypych-2016"
      },
      "alkalis": {
        "value": "poor to good",
        "status": "verified",
        "evidence_level": "handbook",
        "source": "handbook-wypych-2016"
      },
      "aliphatic hydrocarbons": {
        "value": "good",
        "status": "verified",
        "evidence_level": "handbook",
        "source": "handbook-wypych-2016"
      },
      "aromatic hydrocarbons": {
        "value": "good",
        "status": "verified",
        "evidence_level": "handbook",
        "source": "handbook-wypych-2016"
      },
      "esters": {
        "value": "good to fair",
        "status": "verified",
        "evidence_level": "handbook",
        "source": "handbook-wypych-2016"
      },
      "greases & oils": {
        "value": "good to fair",
        "status": "verified",
        "evidence_level": "handbook",
        "source": "handbook-wypych-2016"
      },
      "halogenated hydrocarbons": {
        "value": "fair to poor",
        "status": "verified",
        "evidence_level": "handbook",
        "source": "handbook-wypych-2016"
      }
    },
    "weathering_uv": {
      "value": "Susceptible to UV-driven chalking and oxidation of unsaturated double bonds; activation wavelength ≈330 nm.",
      "status": "verified",
      "evidence_level": "handbook",
      "source": "handbook-wypych-2016"
    },
    "hydrolysis_resistance": {
      "value": "Ester linkages are hydrolyzable under alkaline conditions.",
      "status": "verified",
      "evidence_level": "handbook",
      "source": "handbook-mark-1999"
    },
    "flammability_ul94": {
      "value": null,
      "status": "not_applicable"
    },
    "limiting_oxygen_index": {
      "value": null,
      "unit": "%",
      "status": "placeholder"
    },
    "solubility_parameter": {
      "value": 21.22,
      "range_min": 21.2,
      "range_max": 21.24,
      "unit": "MPa^0.5",
      "status": "verified",
      "evidence_level": "handbook",
      "source": "handbook-mark-1999",
      "conditions": "Total Hansen solubility parameter (δt); long-oil formulation 21.20 MPa^0.5, short-oil formulation 21.24 MPa^0.5."
    }
  },
  "processing": {
    "processing_methods": [
      "solvent-borne coating application + oxidative air-dry cure"
    ],
    "processing_temp_range": {
      "value": null,
      "unit": "°C",
      "status": "not_applicable"
    },
    "drying_required": null,
    "shrinkage_rate": {
      "value": null,
      "unit": "%",
      "status": "not_applicable"
    }
  },
  "applications": [
    {
      "sector": "Coatings",
      "examples": [
        "oil-based paints and varnishes"
      ],
      "notes": "The dominant resin in oil-based coatings for most of the 20th century."
    },
    {
      "sector": "Industrial",
      "examples": [
        "sand-based molds for metal casting"
      ]
    }
  ],
  "environmental": {
    "recyclable": false,
    "biodegradable": false,
    "degradation_pathway": null,
    "environmental_notes": "Solvent-borne alkyd coatings are a VOC source, driving a long-term industry shift toward waterborne/latex paint alternatives."
  },
  "references": [
    "wiki-alkyd",
    "handbook-wypych-2016",
    "handbook-mark-1999"
  ],
  "media": {
    "hero_image": null,
    "diagrams": [],
    "structure_render_2d": null,
    "structure_render_3d": null
  },
  "toxicity_safety": {
    "ld50_oral_rat": {
      "value": 2000,
      "unit": "mg/kg",
      "status": "verified",
      "evidence_level": "handbook",
      "source": "handbook-wypych-2016",
      "conditions": ">2,000 mg/kg"
    },
    "nfpa_health_rating": {
      "value": 1,
      "unit": "",
      "status": "verified",
      "evidence_level": "handbook",
      "source": "handbook-wypych-2016"
    },
    "nfpa_flammability_rating": {
      "value": 2,
      "unit": "",
      "status": "verified",
      "evidence_level": "handbook",
      "source": "handbook-wypych-2016"
    },
    "nfpa_reactivity_rating": {
      "value": 0,
      "unit": "",
      "status": "verified",
      "evidence_level": "handbook",
      "source": "handbook-wypych-2016"
    },
    "carcinogenic_classification": {
      "value": "not listed by ACGIH, NIOSH, NTP",
      "status": "verified",
      "evidence_level": "handbook",
      "source": "handbook-wypych-2016"
    },
    "safety_notes": "Mutagenic effect: none known. Skin (rabbit) LD50: non-irritant. Ignition temperature (as-formulated, solvent-borne coating): 40°C."
  }
}

File: src/content/polymerData/aramid-fibers.json
{
  "id": "aramid-fibers",
  "slug": "aramid-fibers",
  "name": "Aramid Fibers (Kevlar): Bulletproof",
  "abbreviation": [
    "Kevlar"
  ],
  "type": "hub",
  "parent": null,
  "cas_number": null,
  "resin_id_code": null,
  "chemical_formula": {
    "empirical": "(C14H10N2O2)n",
    "structural": "[-NH-C6H4-NH-CO-C6H4-CO-]n"
  },
  "repeat_unit": "{[][>]Nc1ccc(cc1)NC(=O)c1ccc(cc1)C(=O)[<][]}",
  "smiles_depiction": "*Nc1ccc(cc1)NC(=O)c1ccc(cc1)C(=O)*",
  "notation_note": "The para-aramid shown is Kevlar. Meta-aramids such as Nomex use the same chemistry with meta-substituted rings, which kinks the chain and gives flame resistance rather than tensile strength.",
  "iupac_name": null,
  "synonyms": [
    "aramid",
    "para-aramid"
  ],
  "aliases": [
    {
      "name": "Kevlar",
      "autolinkable": false
    },
    {
      "name": "Twaron",
      "autolinkable": false
    },
    {
      "name": "aramid",
      "autolinkable": true
    }
  ],
  "chemical_family": [
    "polyamide"
  ],
  "backbone_class": "heterochain",
  "polymerization_mechanism": [
    "step-growth-condensation"
  ],
  "monomer": [
    {
      "name": "p-Phenylenediamine",
      "wikipedia_url": "https://en.wikipedia.org/wiki/P-Phenylenediamine"
    },
    {
      "name": "Terephthaloyl chloride",
      "wikipedia_url": "https://en.wikipedia.org/wiki/Terephthaloyl_chloride"
    }
  ],
  "polymer_class": "thermoplastic",
  "year_of_origin": 1971,
  "era": "The Engineering Polymers Era (1961-1979)",
  "key_figures": [
    "Stephanie Kwolek",
    "Charles Smullen"
  ],
  "historical_events_referenced": [
    "Attica prison uprising and its suppression (September 1971)",
    "U.S. Law Enforcement Standards Laboratory established (January 1971)",
    "Vietnam War: American soldiers issued nylon-and-fiberglass flak jackets"
  ],
  "historical_images": [
    {
      "src": "~/assets/polymers/aramid-fibers/flak-jacket-vietnam-1971.webp",
      "alt": "A young U.S. Army soldier stands in a doorway between head-high stacks of corrugated metal sheeting, wearing a bulky fabric flak vest over his fatigues and holding a shotgun, Vietnam, 1971.",
      "caption": "A nylon-and-fiberglass flak jacket, standard body armor for American soldiers in Vietnam in 1971. It was heavy and hot, and exactly the kind of protection an Army researcher was about to describe to a federal body-armor program.",
      "source_url": "https://commons.wikimedia.org/wiki/File:Flak_Jacket.jpg",
      "author": "Dwight Burdette",
      "license": "CC BY 3.0"
    },
    {
      "src": "~/assets/polymers/aramid-fibers/attica-prison-riot-1971.webp",
      "alt": "State troopers in gas masks stand over rows of prisoners lying face down in the mud of a prison yard, after retaking a New York correctional facility by force.",
      "caption": "New York state police retake Attica Correctional Facility in September 1971. That was the same year a federal researcher first requested a sample of DuPont's new fiber to test in a soft vest.",
      "source_url": "https://commons.wikimedia.org/wiki/File:Attica_Prison_Riot,_1971.jpg",
      "author": "Unknown author Unknown author",
      "license": "Public domain"
    },
    {
      "src": "~/assets/polymers/aramid-fibers/stephanie-kwolek-1986.webp",
      "alt": "An informal head-and-shoulders portrait of an older woman with short grey hair, wearing a grey cardigan over a ruffled blouse, photographed against striped curtains.",
      "caption": "Stephanie Kwolek, photographed in 1986, the year before she retired from DuPont after four decades in its fiber research laboratories.",
      "source_url": "https://commons.wikimedia.org/wiki/File:Stephanie_Kwolek_1986.TIF",
      "author": "Staff photographer",
      "license": "CC BY-SA 3.0"
    },
    {
      "src": "~/assets/polymers/aramid-fibers/dupont-chestnut-run-entrance.webp",
      "alt": "A large red sign reading DU PONT Chestnut Run Plaza on a stone base, in front of a wooded corporate research campus.",
      "caption": "One of the DuPont research campuses in Wilmington, Delaware, where Kwolek's Pioneering Research Laboratory group worked through the 1960s.",
      "source_url": "https://commons.wikimedia.org/wiki/File:DuPont_Chestnut_Run_Plaza_entrance.JPG",
      "author": "Littleinfo",
      "license": "Public domain"
    },
    {
      "src": "~/assets/polymers/aramid-fibers/aramid-fiber-filaments-macro.webp",
      "alt": "A dense clump of fine, bright yellow-green fibers cut short and photographed in close-up against a black background.",
      "caption": "Aramid staple fiber in its natural golden-yellow color, with no dye involved. It is the same fiber that ends up woven into a vest or braided into a marine rope.",
      "source_url": "https://commons.wikimedia.org/wiki/File:Aramid_fiber2.jpg",
      "author": "Cjp24",
      "license": "CC BY-SA 3.0"
    }
  ],
  "physical": {
    "density": {
      "value": null,
      "range_min": 1.44,
      "range_max": 1.48,
      "unit": "g/cm³",
      "conditions": "PPTA (Kevlar); as-spun 1.44–1.47, up to 1.48 fully crystalline",
      "status": "verified",
      "evidence_level": "handbook",
      "source": "handbook-wypych-2016"
    },
    "melt_flow_index": {
      "value": null,
      "unit": "g/10min",
      "status": "not_applicable"
    },
    "refractive_index": {
      "value": null,
      "range_min": 1.61,
      "range_max": 2.12,
      "unit": "",
      "conditions": "highly birefringent fiber: n⊥≈2.05–2.12 (perpendicular to fiber axis), n∥≈1.59–1.65 (parallel), PPTA",
      "status": "verified",
      "evidence_level": "handbook",
      "source": "handbook-wypych-2016"
    },
    "dielectric_constant": {
      "value": null,
      "unit": "",
      "status": "placeholder"
    },
    "electrical_conductivity": {
      "value": null,
      "unit": "S/m",
      "status": "placeholder"
    },
    "transmittance": {
      "value": null,
      "unit": "%",
      "status": "placeholder"
    },
    "haze": {
      "value": null,
      "unit": "%",
      "status": "placeholder"
    },
    "gloss": {
      "value": null,
      "unit": "%",
      "status": "placeholder"
    },
    "water_absorption": {
      "value": null,
      "range_min": 3.5,
      "range_max": 7,
      "unit": "%",
      "conditions": "PPTA yarn, as shipped; 3.5–4.5% regained from dried state",
      "status": "verified",
      "evidence_level": "handbook",
      "source": "handbook-wypych-2016"
    },
    "dielectric_strength": {
      "value": null,
      "unit": "kV/mm",
      "status": "placeholder"
    }
  },
  "synthesis": {
    "polymerization_type": "step-growth condensation (solution polycondensation, liquid-crystalline spinning dope)",
    "common_monomers": [
      "p-phenylenediamine",
      "terephthaloyl chloride"
    ],
    "catalysts": [],
    "industrial_process_notes": "Stephanie Kwolek developed the first para-aramid fiber at DuPont, commercialized as Kevlar in 1973; the term 'aramid' was introduced in 1972 and formally recognized as a generic fiber category by the US Federal Trade Commission in 1974. Akzo introduced the competing fiber Twaron in 1978. World para-aramid production was estimated at 41,000 tonnes/year in 2002, growing 5–10% annually.",
    "synthesis_scheme_image": null
  },
  "structure_morphology": {
    "tacticity": null,
    "crystallinity_typical": {
      "value": null,
      "range_min": 72.2,
      "range_max": 91,
      "unit": "%",
      "conditions": "PPTA, highly oriented/crystalline via liquid-crystalline spinning",
      "status": "verified",
      "evidence_level": "handbook",
      "source": "handbook-wypych-2016"
    },
    "crystal_structure": "Para-aramid: linear, rod-like chains (amide linkages at para/1,4 ring positions) pack into a highly extended, hydrogen-bonded crystalline structure, giving exceptional axial strength and stiffness. Meta-aramid (1,3 linkages) is less linear and used more for heat/flame resistance than pure tensile strength. PPTA unit cell: monoclinic (pseudo-orthorhombic), a:b:c = 0.78:0.519:1.29 nm, 2 chains/cell (Wypych, Mark).",
    "chain_flexibility_notes": null,
    "tg_relation_notes": null,
    "molecular_weight": {
      "mn": {
        "value": null,
        "range_min": 10300,
        "range_max": 19800,
        "unit": "g/mol",
        "conditions": "PPTA",
        "status": "verified",
        "evidence_level": "handbook",
        "source": "handbook-wypych-2016"
      },
      "mw": {
        "value": null,
        "range_min": 31400,
        "range_max": 48350,
        "unit": "g/mol",
        "conditions": "PPTA",
        "status": "verified",
        "evidence_level": "handbook",
        "source": "handbook-wypych-2016"
      },
      "pdi": {
        "value": null,
        "range_min": 2.4,
        "range_max": 5.3,
        "unit": "",
        "conditions": "PPTA",
        "status": "verified",
        "evidence_level": "handbook",
        "source": "handbook-wypych-2016"
      }
    }
  },
  "thermal": {
    "tg": {
      "value": 425,
      "unit": "°C",
      "conditions": "PPTA; Wypych and Mark agree exactly (425 °C / 698 K)",
      "status": "verified",
      "evidence_level": "handbook",
      "source": "handbook-wypych-2016"
    },
    "tm": {
      "value": null,
      "unit": "°C",
      "status": "not_applicable",
      "conditions": "PPTA's melting point lies beyond its decomposition temperature (Mark's dedicated Kevlar chapter); Wypych's entry additionally reports a DSC endotherm at 551–554 °C."
    },
    "tc": {
      "value": null,
      "unit": "°C",
      "status": "not_applicable"
    },
    "hdt": {
      "value": null,
      "unit": "°C",
      "status": "not_applicable"
    },
    "decomposition_onset": {
      "value": null,
      "range_min": 427,
      "range_max": 482,
      "unit": "°C",
      "conditions": "PPTA, in air; Wypych and Mark agree closely (427–482 °C / 700–755 K)",
      "status": "verified",
      "evidence_level": "handbook",
      "source": "handbook-wypych-2016"
    },
    "thermal_conductivity": {
      "value": 5.03,
      "unit": "W/(m·K)",
      "conditions": "PPTA, temperature-dependent (decays from this value over ~7–290 K); Mark reports higher figures via phonon propagation (10 W/(m·K)) and axial conductivity 20–30 W/(m·K) at 125–250 K, measurement-method dependent",
      "status": "verified",
      "evidence_level": "handbook",
      "source": "handbook-wypych-2016"
    }
  },
  "mechanical": {
    "tensile_modulus": {
      "value": null,
      "range_min": 70500,
      "range_max": 138000,
      "unit": "MPa",
      "conditions": "PPTA yarns; specific grades (Mark): Kevlar 29 83,000 MPa, Kevlar 49 124,000 MPa, Kevlar 149 161,000 MPa; fully crystalline theoretical maximum 200,000 MPa",
      "status": "verified",
      "evidence_level": "handbook",
      "source": "handbook-wypych-2016"
    },
    "yield_strength": {
      "value": null,
      "unit": "MPa",
      "status": "not_applicable",
      "conditions": "High-performance fiber; behavior is dominated by tensile strength at break rather than a distinct yield point."
    },
    "tensile_strength_at_break": {
      "value": null,
      "range_min": 2920,
      "range_max": 3600,
      "unit": "MPa",
      "conditions": "PPTA yarns; Mark reports 2,000–3,000 MPa for LC-solution-spun fiber and grade-specific fracture stress of 1,700–2,500 MPa (Kevlar 149/29/49)",
      "status": "verified",
      "evidence_level": "handbook",
      "source": "handbook-wypych-2016"
    },
    "elongation_at_break": {
      "value": null,
      "range_min": 2.4,
      "range_max": 3.6,
      "unit": "%",
      "conditions": "PPTA; grade-dependent, from Kevlar 149 (highest modulus) as low as 1.0% to Kevlar 29 up to 4.0% (Mark)",
      "status": "verified",
      "evidence_level": "handbook",
      "source": "handbook-wypych-2016"
    },
    "impact_izod": {
      "value": null,
      "unit": "J/m",
      "status": "placeholder"
    },
    "impact_charpy": {
      "value": null,
      "unit": "kJ/m²",
      "status": "placeholder"
    },
    "hardness": {
      "value": null,
      "unit": "Shore",
      "status": "not_applicable"
    },
    "flexural_modulus": {
      "value": null,
      "unit": "MPa",
      "status": "placeholder"
    },
    "poissons_ratio": {
      "value": 0.63,
      "unit": "",
      "conditions": "PPTA (Wypych); Mark reports a lower value, 0.36, for Kevlar fiber",
      "status": "verified",
      "evidence_level": "handbook",
      "source": "handbook-wypych-2016"
    },
    "coefficient_of_friction": {
      "value": null,
      "unit": "",
      "status": "placeholder"
    }
  },
  "chemical_resistance": {
    "solvent_resistance": {
      "dilute acids": {
        "value": "good",
        "conditions": "PPTA",
        "status": "verified",
        "evidence_level": "handbook",
        "source": "handbook-wypych-2016"
      },
      "concentrated acids": {
        "value": "poor",
        "conditions": "PPTA",
        "status": "verified",
        "evidence_level": "handbook",
        "source": "handbook-wypych-2016"
      },
      "alcohols": {
        "value": "resistant",
        "conditions": "PPTA",
        "status": "verified",
        "evidence_level": "handbook",
        "source": "handbook-wypych-2016"
      },
      "alkalis": {
        "value": "good to fair",
        "conditions": "PPTA; not clearly split into dilute/concentrated in source",
        "status": "verified",
        "evidence_level": "handbook",
        "source": "handbook-wypych-2016"
      },
      "aliphatic hydrocarbons": {
        "value": "resistant",
        "conditions": "PPTA",
        "status": "verified",
        "evidence_level": "handbook",
        "source": "handbook-wypych-2016"
      },
      "aromatic hydrocarbons": {
        "value": "resistant",
        "conditions": "PPTA",
        "status": "verified",
        "evidence_level": "handbook",
        "source": "handbook-wypych-2016"
      },
      "esters": {
        "value": "resistant",
        "conditions": "PPTA",
        "status": "verified",
        "evidence_level": "handbook",
        "source": "handbook-wypych-2016"
      }
    },
    "weathering_uv": {
      "value": "50% tensile strength loss after 900 h Fadeometer (accelerated UV) exposure; most photosensitive in the 300–450 nm range",
      "conditions": "PPTA",
      "status": "verified",
      "evidence_level": "handbook",
      "source": "handbook-wypych-2016"
    },
    "hydrolysis_resistance": {
      "value": null,
      "status": "placeholder"
    },
    "flammability_ul94": {
      "value": "self-extinguishing; inherently flame-resistant",
      "conditions": "PPTA; no specific UL94 class found in either handbook",
      "status": "verified",
      "evidence_level": "handbook",
      "source": "handbook-mark-1999"
    },
    "limiting_oxygen_index": {
      "value": null,
      "range_min": 28,
      "range_max": 29,
      "unit": "%",
      "conditions": "PPTA",
      "status": "verified",
      "evidence_level": "handbook",
      "source": "handbook-wypych-2016"
    },
    "solubility_parameter": {
      "value": null,
      "unit": "MPa^0.5",
      "status": "placeholder"
    }
  },
  "processing": {
    "processing_methods": [
      "dry-jet wet spinning (liquid-crystalline solution spinning)"
    ],
    "processing_temp_range": {
      "value": null,
      "unit": "°C",
      "status": "not_applicable"
    },
    "drying_required": null,
    "shrinkage_rate": {
      "value": 0.1,
      "unit": "%",
      "conditions": "PPTA, reported as less than 0.1%",
      "status": "verified",
      "evidence_level": "handbook",
      "source": "handbook-wypych-2016"
    }
  },
  "applications": [
    {
      "sector": "Protection",
      "examples": [
        "body armor",
        "protective apparel"
      ]
    },
    {
      "sector": "Composites",
      "examples": [
        "composite reinforcement"
      ]
    },
    {
      "sector": "Industrial",
      "examples": [
        "marine cordage/ropes",
        "cables",
        "tire reinforcement",
        "brake-lining asbestos replacement"
      ]
    }
  ],
  "environmental": {
    "recyclable": false,
    "biodegradable": false,
    "degradation_pathway": null,
    "environmental_notes": null
  },
  "references": [
    "wiki-aramid",
    "handbook-wypych-2016",
    "handbook-mark-1999"
  ],
  "media": {
    "hero_image": null,
    "diagrams": [],
    "structure_render_2d": {
      "src": "~/assets/structures/aramid-fibers.svg",
      "alt": "Repeat unit of Aramid Fibers, drawn as a skeletal structure with polymer brackets",
      "source_url": "",
      "author": "Atlas of Polymers",
      "license": "CC BY-SA 4.0",
      "tool": "ChemDraw",
      "generated_date": "2026-07-27"
    },
    "structure_render_3d": {
      "src": "/structures/aramid-fibers.sdf",
      "alt": "Ball-and-stick model of one Aramid Fibers repeat unit",
      "caption": "A three-unit model is available alongside this one.",
      "source_url": "",
      "author": "Atlas of Polymers",
      "license": "CC BY-SA 4.0",
      "tool": "ChemDraw",
      "generated_date": "2026-07-27"
    }
  },
  "toxicity_safety": {
    "ld50_oral_rat": {
      "value": 7500,
      "unit": "mg/kg",
      "conditions": "PPTA",
      "status": "verified",
      "evidence_level": "handbook",
      "source": "handbook-wypych-2016"
    },
    "nfpa_health_rating": {
      "value": 0,
      "unit": "",
      "conditions": "PPTA",
      "status": "verified",
      "evidence_level": "handbook",
      "source": "handbook-wypych-2016"
    },
    "nfpa_flammability_rating": {
      "value": 1,
      "unit": "",
      "conditions": "PPTA",
      "status": "verified",
      "evidence_level": "handbook",
      "source": "handbook-wypych-2016"
    },
    "nfpa_reactivity_rating": {
      "value": 0,
      "unit": "",
      "conditions": "PPTA",
      "status": "verified",
      "evidence_level": "handbook",
      "source": "handbook-wypych-2016"
    },
    "carcinogenic_classification": {
      "value": "not listed by ACGIH, NIOSH, NTP",
      "conditions": "PPTA",
      "status": "verified",
      "evidence_level": "handbook",
      "source": "handbook-wypych-2016"
    },
    "safety_notes": "No known mutagenic effect; animal testing showed effects on embryo-fetal development at levels below those causing maternal toxicity. Not a skin irritant (rabbit)."
  }
}
