Repository: kiarashfa/PolymerAtlas

# Atlas of Polymers

A free, history-narrated encyclopedia of the polymers that made the modern
world, with 96 entries across seven eras (1833 onward), from nature's
macromolecules to designed smart materials. No ads, no logins, no tracking.

Each polymer page pairs an author-written historical narrative with a fully
structured, cited property dataset: identity, classification, history,
synthesis, structure & morphology, physical / thermal / mechanical
properties, chemical resistance, processing, applications, environmental &
recycling notes, and numbered references. Values that haven't been verified
yet say so honestly; nothing is faked.

File: src/content/polymerData/bakelite.json
{
  "id": "bakelite",
  "slug": "bakelite",
  "name": "Bakelite: The Material of a Thousand Uses",
  "abbreviation": [],
  "type": "hub",
  "parent": null,
  "cas_number": "9003-35-4",
  "resin_id_code": null,
  "chemical_formula": {
    "empirical": null,
    "structural": null
  },
  "repeat_unit": null,
  "notation_note": "Crosslinked phenol-formaldehyde thermoset network; a densely crosslinked resin has no single linear repeat unit.",
  "iupac_name": "Polyoxybenzylmethyleneglycol anhydride",
  "synonyms": [
    "phenol formaldehyde resin",
    "PF resin"
  ],
  "aliases": [
    {
      "name": "phenolic resin",
      "autolinkable": true
    },
    {
      "name": "PF resin",
      "autolinkable": true
    }
  ],
  "chemical_family": [
    "phenolic-aminoplast"
  ],
  "backbone_class": "carbon-chain",
  "polymerization_mechanism": [
    "step-growth-condensation"
  ],
  "monomer": [
    {
      "name": "Phenol",
      "wikipedia_url": "https://en.wikipedia.org/wiki/Phenol"
    },
    {
      "name": "Formaldehyde",
      "wikipedia_url": "https://en.wikipedia.org/wiki/Formaldehyde"
    }
  ],
  "polymer_class": "thermoset",
  "year_of_origin": 1907,
  "era": "The Birth of Synthetic Polymers (1907-1938): The Bakelite Revolution",
  "key_figures": [
    "Leo Baekeland"
  ],
  "historical_events_referenced": [],
  "historical_images": [
    {
      "src": "~/assets/polymers/bakelite/new-york-curb-market-1907.webp",
      "alt": "Crowds of brokers packed into a New York street, signalling with their hands up to clerks leaning from the office windows above.",
      "caption": "The New York curb market, where trading spilled into the street. In the autumn of 1907 a copper corner collapsed the Knickerbocker Trust and took much of Wall Street with it.",
      "source_url": "https://commons.wikimedia.org/wiki/File:Curb_market.jpg",
      "author": "Bain News Service",
      "license": "Public domain"
    },
    {
      "src": "~/assets/polymers/bakelite/baekeland-portrait.webp",
      "alt": "Studio portrait of Leo Baekeland in a dark suit, balding, with a heavy moustache and wire-rimmed spectacles.",
      "caption": "Leo Baekeland. Having sold Velox to Eastman, he could pursue a problem for years without having to justify it to anyone.",
      "source_url": "https://commons.wikimedia.org/wiki/File:Leo_Hendrik_Baekeland.jpg",
      "author": "Unknown author",
      "license": "Public domain"
    },
    {
      "src": "~/assets/polymers/bakelite/wright-flyer-fort-myer.webp",
      "alt": "A Wright Flyer biplane standing on grass, a crowd of soldiers and officials gathered along one wing.",
      "caption": "The Wright Flyer on Army trials. Powered flight was four years old and still built from spruce and cloth; the whole technological ambition of the age was running up against the same short list of natural materials.",
      "source_url": "https://commons.wikimedia.org/wiki/File:Wright_Flyer_Test_Flights_at_Fort_Myer,_VA_-_GPN-2002-000124.jpg",
      "author": "Unknown author",
      "license": "Public domain"
    },
    {
      "src": "~/assets/polymers/bakelite/first-bakelizer.webp",
      "alt": "An egg-shaped riveted iron pressure vessel standing on a tiled laboratory floor, with a large valve wheel on top and pipework running to the wall.",
      "caption": "The first semi-commercial Bakelizer, from Baekeland's own laboratory.",
      "source_url": "https://commons.wikimedia.org/wiki/File:First_Semi-commercial_Bakelizer_1935_Bakelite_Review_Silver_Anniversary_p6.tif",
      "author": "Unknown author",
      "license": "Public domain",
      "attribution_text": "Bakelite Review, Silver Anniversary Number, 1935 · Public domain"
    },
    {
      "src": "~/assets/polymers/bakelite/philips-bakelite-radio.webp",
      "alt": "A 1930s Philips radio receiver in a dark brown moulded case with a fan-shaped speaker grille.",
      "caption": "A Philips receiver of the mid-1930s, its entire cabinet moulded in one piece.",
      "source_url": "https://commons.wikimedia.org/wiki/File:Bakelite_radio.jpg",
      "author": "Robneild (Wikipedia)",
      "license": "CC BY-SA 3.0"
    }
  ],
  "physical": {
    "density": {
      "value": null,
      "range_min": 1.24,
      "range_max": 1.32,
      "unit": "g/cm³",
      "conditions": "unfilled resin, 20 °C; wood-flour/cotton-flock-filled molding compounds (period-typical Bakelite) 1.32–1.45, paper-base laminates 1.28–1.4, glass-fabric laminates 1.4–1.9",
      "status": "verified",
      "evidence_level": "handbook",
      "source": "handbook-wypych-2016"
    },
    "melt_flow_index": {
      "value": null,
      "unit": "g/10min",
      "status": "not_applicable",
      "conditions": "Thermoset; does not melt/flow after cure."
    },
    "refractive_index": {
      "value": 1.70,
      "unit": "",
      "conditions": "20 °C, unfilled resin",
      "status": "verified",
      "evidence_level": "handbook",
      "source": "handbook-wypych-2016"
    },
    "dielectric_constant": {
      "value": null,
      "range_min": 3.5,
      "range_max": 5.0,
      "unit": "",
      "conditions": "unfilled resin, 100 Hz-1 MHz; wood-flour-filled molding compounds 4.0–7.0, laminates 3.6–6.0 (Mark, at 1 MHz)",
      "status": "verified",
      "evidence_level": "handbook",
      "source": "handbook-wypych-2016"
    },
    "electrical_conductivity": {
      "value": null,
      "range_min": 1e-10,
      "range_max": 1e-9,
      "unit": "S/m",
      "conditions": "reciprocal of reported volume resistivity, 1×10⁹-1×10¹⁰ Ω·m, unfilled resin",
      "status": "verified",
      "evidence_level": "handbook",
      "source": "handbook-wypych-2016"
    },
    "transmittance": {
      "value": null,
      "unit": "%",
      "status": "placeholder"
    },
    "haze": {
      "value": null,
      "unit": "%",
      "status": "placeholder"
    },
    "gloss": {
      "value": null,
      "unit": "%",
      "status": "placeholder"
    },
    "water_absorption": {
      "value": null,
      "range_min": 0.1,
      "range_max": 0.4,
      "unit": "%",
      "conditions": "unfilled resin, 24 h at 23 °C; wood-flour-filled molding compounds 0.3–1.0% (24 h), laminates 0.2–4.5% (Mark)",
      "status": "verified",
      "evidence_level": "handbook",
      "source": "handbook-wypych-2016"
    },
    "dielectric_strength": {
      "value": 16,
      "unit": "kV/mm",
      "conditions": "d = 0.6–0.8 mm, K20/P50 test, unfilled resin",
      "status": "verified",
      "evidence_level": "handbook",
      "source": "handbook-wypych-2016"
    }
  },
  "synthesis": {
    "polymerization_type": "step-growth condensation",
    "common_monomers": [
      "phenol",
      "formaldehyde"
    ],
    "catalysts": [
      "hydrochloric acid",
      "zinc chloride",
      "ammonia"
    ],
    "industrial_process_notes": "Leo Baekeland developed the process in Yonkers, NY, patenting it December 7, 1909, as the first fully synthetic plastic. Phenol and formaldehyde undergo acid- or base-catalyzed condensation polymerization; Baekeland's innovation used high-pressure heating (~150°C) in a sealed 'Bakelizer' vessel to suppress foaming and produce a hard, insoluble thermoset.",
    "synthesis_scheme_image": null
  },
  "structure_morphology": {
    "tacticity": null,
    "crystallinity_typical": {
      "value": 0,
      "unit": "%",
      "status": "estimated",
      "evidence_level": "tertiary",
      "source": "wiki-bakelite",
      "conditions": "Amorphous, densely crosslinked thermoset network."
    },
    "crystal_structure": null,
    "chain_flexibility_notes": "Rigid, non-flexible network; cannot be softened by reheating once cured (thermoset).",
    "tg_relation_notes": null,
    "molecular_weight": {
      "mn": {
        "value": null,
        "unit": "g/mol",
        "status": "placeholder"
      },
      "mw": {
        "value": null,
        "range_min": 620,
        "range_max": 6600,
        "unit": "g/mol",
        "conditions": "uncured resin, resol/novolac range",
        "status": "verified",
        "evidence_level": "handbook",
        "source": "handbook-wypych-2016"
      },
      "pdi": {
        "value": null,
        "range_min": 1.41,
        "range_max": 1.72,
        "unit": "",
        "conditions": "uncured resin, resol/novolac range",
        "status": "verified",
        "evidence_level": "handbook",
        "source": "handbook-wypych-2016"
      }
    }
  },
  "thermal": {
    "tg": {
      "value": null,
      "unit": "°C",
      "status": "placeholder"
    },
    "tm": {
      "value": null,
      "range_min": 90,
      "range_max": 107,
      "unit": "°C",
      "conditions": "uncured (B-stage) resin softening/melting range, DSC; once cured, the crosslinked network does not melt",
      "status": "verified",
      "evidence_level": "handbook",
      "source": "handbook-wypych-2016"
    },
    "tc": {
      "value": null,
      "unit": "°C",
      "status": "not_applicable"
    },
    "hdt": {
      "value": 204,
      "unit": "°C",
      "conditions": "1.8 MPa, unfilled resin",
      "status": "verified",
      "evidence_level": "handbook",
      "source": "handbook-wypych-2016"
    },
    "decomposition_onset": {
      "value": null,
      "unit": "°C",
      "status": "placeholder"
    },
    "thermal_conductivity": {
      "value": 0.2,
      "unit": "W/(m·K)",
      "status": "verified",
      "evidence_level": "tertiary",
      "source": "wiki-bakelite"
    }
  },
  "mechanical": {
    "tensile_modulus": {
      "value": 7580,
      "unit": "MPa",
      "conditions": "unfilled resin",
      "status": "verified",
      "evidence_level": "handbook",
      "source": "handbook-wypych-2016"
    },
    "yield_strength": {
      "value": 110,
      "unit": "MPa",
      "conditions": "tensile stress at yield, unfilled resin; as reported, this exceeds the source's own tensile-strength-at-break figure",
      "status": "verified",
      "evidence_level": "handbook",
      "source": "handbook-wypych-2016"
    },
    "tensile_strength_at_break": {
      "value": null,
      "range_min": 34.4,
      "range_max": 62,
      "unit": "MPa",
      "conditions": "unfilled resin",
      "status": "verified",
      "evidence_level": "handbook",
      "source": "handbook-wypych-2016"
    },
    "elongation_at_break": {
      "value": null,
      "range_min": 1.5,
      "range_max": 2.2,
      "unit": "%",
      "conditions": "unfilled resin",
      "status": "verified",
      "evidence_level": "handbook",
      "source": "handbook-wypych-2016"
    },
    "impact_izod": {
      "value": 870,
      "unit": "J/m",
      "conditions": "notched, 23 °C, unfilled resin; markedly higher than typical unfilled phenolic values, closer to fiber-reinforced grades",
      "status": "verified",
      "evidence_level": "handbook",
      "source": "handbook-wypych-2016"
    },
    "impact_charpy": {
      "value": null,
      "range_min": 1.3,
      "range_max": 1.5,
      "unit": "kJ/m²",
      "conditions": "notched, 23 °C, unfilled resin; unnotched reported separately at 6–7 kJ/m²",
      "status": "verified",
      "evidence_level": "handbook",
      "source": "handbook-wypych-2016"
    },
    "hardness": {
      "value": null,
      "range_min": 93,
      "range_max": 128,
      "unit": "Rockwell M",
      "conditions": "unfilled resin; wood-flour/cotton-flock-filled molding compounds M96-M120, laminates M70-M120 (Mark)",
      "status": "verified",
      "evidence_level": "handbook",
      "source": "handbook-wypych-2016"
    },
    "flexural_modulus": {
      "value": null,
      "range_min": 6500,
      "range_max": 9100,
      "unit": "MPa",
      "conditions": "unfilled resin",
      "status": "verified",
      "evidence_level": "handbook",
      "source": "handbook-wypych-2016"
    },
    "poissons_ratio": {
      "value": 0.402,
      "unit": "",
      "status": "verified",
      "evidence_level": "handbook",
      "source": "handbook-wypych-2016"
    },
    "coefficient_of_friction": {
      "value": null,
      "unit": "",
      "status": "placeholder"
    }
  },
  "chemical_resistance": {
    "solvent_resistance": {
      "acids (dilute/concentrated)": {
        "value": "good",
        "conditions": "unfilled resin",
        "status": "verified",
        "evidence_level": "handbook",
        "source": "handbook-wypych-2016"
      },
      "alcohols": {
        "value": "very good",
        "conditions": "unfilled resin",
        "status": "verified",
        "evidence_level": "handbook",
        "source": "handbook-wypych-2016"
      },
      "alkalis": {
        "value": "good",
        "conditions": "unfilled resin",
        "status": "verified",
        "evidence_level": "handbook",
        "source": "handbook-wypych-2016"
      },
      "aliphatic hydrocarbons": {
        "value": "very good",
        "conditions": "unfilled resin",
        "status": "verified",
        "evidence_level": "handbook",
        "source": "handbook-wypych-2016"
      },
      "aromatic hydrocarbons": {
        "value": "good",
        "conditions": "unfilled resin",
        "status": "verified",
        "evidence_level": "handbook",
        "source": "handbook-wypych-2016"
      },
      "esters": {
        "value": "good",
        "conditions": "unfilled resin",
        "status": "verified",
        "evidence_level": "handbook",
        "source": "handbook-wypych-2016"
      },
      "greases & oils": {
        "value": "good",
        "conditions": "unfilled resin",
        "status": "verified",
        "evidence_level": "handbook",
        "source": "handbook-wypych-2016"
      },
      "halogenated hydrocarbons": {
        "value": "very good",
        "conditions": "unfilled resin",
        "status": "verified",
        "evidence_level": "handbook",
        "source": "handbook-wypych-2016"
      },
      "ketones": {
        "value": "good",
        "conditions": "unfilled resin",
        "status": "verified",
        "evidence_level": "handbook",
        "source": "handbook-wypych-2016"
      }
    },
    "weathering_uv": {
      "value": "general darkening",
      "conditions": "wood-flour-filled molding compound and laminates; laminates additionally show lower surface resistance after exposure",
      "status": "verified",
      "evidence_level": "handbook",
      "source": "handbook-mark-1999"
    },
    "hydrolysis_resistance": {
      "value": null,
      "status": "placeholder"
    },
    "flammability_ul94": {
      "value": null,
      "status": "placeholder"
    },
    "limiting_oxygen_index": {
      "value": null,
      "range_min": 29,
      "range_max": 66,
      "unit": "%",
      "conditions": "unfilled resin",
      "status": "verified",
      "evidence_level": "handbook",
      "source": "handbook-wypych-2016"
    },
    "solubility_parameter": {
      "value": null,
      "unit": "MPa^0.5",
      "status": "placeholder"
    }
  },
  "processing": {
    "processing_methods": [
      "compression molding",
      "transfer molding"
    ],
    "processing_temp_range": {
      "value": null,
      "range_min": 143,
      "range_max": 193,
      "unit": "°C",
      "conditions": "compression molding, wood-flour/cotton-flock-filled compound (period-typical Bakelite); laminating (paper- or glass-fabric-base) 135–177 °C",
      "status": "verified",
      "evidence_level": "handbook",
      "source": "handbook-mark-1999"
    },
    "drying_required": null,
    "shrinkage_rate": {
      "value": null,
      "range_min": 0.35,
      "range_max": 0.9,
      "unit": "%",
      "conditions": "unfilled resin; wood-flour/cotton-flock-filled molding compound reported separately at 0.4–0.9% (Mark)",
      "status": "verified",
      "evidence_level": "handbook",
      "source": "handbook-wypych-2016"
    }
  },
  "applications": [
    {
      "sector": "Electrical",
      "examples": [
        "electrical insulators and components",
        "radio and telephone casings"
      ]
    },
    {
      "sector": "Consumer goods",
      "examples": [
        "molded consumer goods",
        "jewelry and decorative items",
        "billiard balls",
        "game pieces"
      ]
    },
    {
      "sector": "Automotive",
      "examples": [
        "automotive parts"
      ]
    }
  ],
  "environmental": {
    "recyclable": false,
    "biodegradable": false,
    "degradation_pathway": null,
    "environmental_notes": "As a thermoset, cannot be melt-reprocessed; historical Bakelite objects are typically kept/repaired rather than recycled."
  },
  "references": [
    "wiki-bakelite",
    "handbook-wypych-2016",
    "handbook-mark-1999"
  ],
  "media": {
    "hero_image": null,
    "diagrams": [],
    "structure_render_2d": null,
    "structure_render_3d": null
  },
  "toxicity_safety": {
    "ld50_oral_rat": {
      "value": 8394,
      "unit": "mg/kg",
      "conditions": "unfilled resin",
      "status": "verified",
      "evidence_level": "handbook",
      "source": "handbook-wypych-2016"
    },
    "nfpa_health_rating": {
      "value": 0,
      "unit": "",
      "status": "verified",
      "evidence_level": "handbook",
      "source": "handbook-wypych-2016"
    },
    "nfpa_flammability_rating": {
      "value": 0,
      "unit": "",
      "status": "verified",
      "evidence_level": "handbook",
      "source": "handbook-wypych-2016"
    },
    "nfpa_reactivity_rating": {
      "value": 0,
      "unit": "",
      "status": "verified",
      "evidence_level": "handbook",
      "source": "handbook-wypych-2016"
    },
    "carcinogenic_classification": {
      "value": "not listed by ACGIH, NIOSH, NTP (may contain a small amount of residual formaldehyde, which is carcinogenic)",
      "status": "verified",
      "evidence_level": "handbook",
      "source": "handbook-wypych-2016"
    },
    "safety_notes": null
  }
}

File: src/content/polymerData/cellophane.json
{
  "id": "cellophane",
  "slug": "cellophane",
  "name": "Cellophane: Transparent Revolution",
  "abbreviation": [],
  "type": "hub",
  "parent": null,
  "cas_number": null,
  "resin_id_code": null,
  "chemical_formula": {
    "empirical": "(C6H10O5)n",
    "structural": "[C6H7O2(OH)3]n"
  },
  "repeat_unit": "{[][>]O[C@H]1[C@H](O)[C@@H](O)[C@H]([<])O[C@@H]1CO[]}",
  "smiles_depiction": "*O[C@H]1[C@H](O)[C@@H](O)[C@H](*)O[C@@H]1CO",
  "notation_note": "Chemically regenerated cellulose: the repeat unit is cellulose's own; what changes is the physical form, not the chemistry.",
  "iupac_name": null,
  "synonyms": [],
  "aliases": [],
  "chemical_family": [
    "cellulosic"
  ],
  "backbone_class": "heterochain",
  "polymerization_mechanism": [
    "natural-biosynthesis"
  ],
  "monomer": [
    {
      "name": "D-glucose (as the cellulose precursor)",
      "wikipedia_url": "https://en.wikipedia.org/wiki/Glucose"
    }
  ],
  "polymer_class": "thermoplastic",
  "year_of_origin": 1912,
  "era": "The Birth of Synthetic Polymers (1907-1938): The Bakelite Revolution",
  "key_figures": [
    "Jacques Edwin Brandenberger"
  ],
  "historical_events_referenced": [],
  "historical_images": [
    {
      "src": "~/assets/polymers/cellophane/titanic-departing-southampton-1912.webp",
      "alt": "A large four-funnelled ocean liner steaming through calm water, smoke trailing from its stacks, with a smaller vessel visible near its stern.",
      "caption": "RMS Titanic departing Southampton, 10 April 1912. It was the age's confidence in engineering, days before an iceberg tested it.",
      "source_url": "https://commons.wikimedia.org/wiki/File:RMS_Titanic_3.jpg",
      "author": "Francis Godolphin Osbourne Stuart",
      "license": "Public domain"
    },
    {
      "src": "~/assets/polymers/cellophane/stockholm-olympics-1912.webp",
      "alt": "A hand-labelled glass-plate photograph of a packed Olympic stadium, with ranks of white-clad athletes standing in formation on the field before a grandstand full of spectators.",
      "caption": "Opening day of the 1912 Stockholm Olympics. It was the other kind of spectacle 1912 offered, orderly where the Titanic's story was not.",
      "source_url": "https://commons.wikimedia.org/wiki/File:Opening_Day,_Stockholm_Olympic_Games_LCCN2014691564.jpg",
      "author": "Bain News Service, publisher",
      "license": "Public domain"
    },
    {
      "src": "~/assets/polymers/cellophane/cellophane-sheet-closeup.webp",
      "alt": "Tightly packed rolls of cellophane film in a rainbow of colors (blue, red, silver, gold, and pink) stacked upright and catching the light.",
      "caption": "Modern cellophane rolls, dyed rather than left in its natural clear state. This is the same regenerated cellulose film Brandenberger patented in 1912.",
      "source_url": "https://commons.wikimedia.org/wiki/File:Cellophane.JPG",
      "author": "Itzuvit",
      "license": "CC BY-SA 3.0"
    },
    {
      "src": "~/assets/polymers/cellophane/dupont-cellophane-advert.webp",
      "alt": "A magazine advertisement showing a stork carrying a swaddled baby in a transparent cellophane bundle, with the headline 'The best things in life come in Cellophane' and a Du Pont Cellophane logo below.",
      "caption": "A Du Pont Cellophane advertisement built entirely on the material's clarity and cleanliness. These are the same qualities that first sold grocers on the wrap decades earlier.",
      "source_url": "https://commons.wikimedia.org/wiki/File:Dupont-baby-bag-advert_(8080777436).jpg",
      "author": "1950sUnlimited",
      "license": "CC BY 2.0"
    }
  ],
  "physical": {
    "density": {
      "value": null,
      "unit": "g/cm³",
      "status": "placeholder"
    },
    "melt_flow_index": {
      "value": null,
      "unit": "g/10min",
      "status": "not_applicable"
    },
    "refractive_index": {
      "value": null,
      "unit": "",
      "status": "placeholder",
      "conditions": "Noted as birefringent, producing prismatic colors between polarizing filters, but no scalar index value sourced."
    },
    "dielectric_constant": {
      "value": null,
      "unit": "",
      "status": "placeholder"
    },
    "electrical_conductivity": {
      "value": null,
      "unit": "S/m",
      "status": "placeholder"
    },
    "transmittance": {
      "value": null,
      "unit": "%",
      "status": "placeholder"
    },
    "haze": {
      "value": null,
      "unit": "%",
      "status": "placeholder"
    },
    "gloss": {
      "value": null,
      "unit": "%",
      "status": "placeholder"
    },
    "water_absorption": {
      "value": null,
      "unit": "%",
      "status": "placeholder"
    },
    "dielectric_strength": {
      "value": null,
      "unit": "kV/mm",
      "status": "placeholder"
    }
  },
  "synthesis": {
    "polymerization_type": null,
    "common_monomers": [],
    "catalysts": [
      "carbon disulfide (xanthation agent)"
    ],
    "industrial_process_notes": "Cellulose (from wood, cotton, hemp, or other organic fibers) is dissolved via the viscose process (alkali + carbon disulfide) and extruded through a slit into a dilute sulfuric acid / sodium sulfate bath, reconverting the viscose into solid cellulose film. Subsequent steps remove residual sulfur, bleach the film, and add glycerin as a softening agent to prevent brittleness. Jacques E. Brandenberger invented cellophane in 1908 and patented it in 1912; DuPont's 1927 nitrocellulose-lacquer moisture-proof coating made it commercially viable for packaging.",
    "synthesis_scheme_image": null
  },
  "structure_morphology": {
    "tacticity": null,
    "crystallinity_typical": {
      "value": null,
      "unit": "%",
      "status": "placeholder"
    },
    "crystal_structure": "Regenerated cellulose (cellulose II allomorph, as in viscose rayon).",
    "chain_flexibility_notes": "Birefringent; molecular orientation from the casting process gives distinctive optical behavior under polarized light.",
    "tg_relation_notes": null,
    "molecular_weight": {
      "mn": {
        "value": null,
        "unit": "g/mol",
        "status": "placeholder"
      },
      "mw": {
        "value": null,
        "unit": "g/mol",
        "status": "placeholder"
      },
      "pdi": {
        "value": null,
        "unit": "",
        "status": "placeholder"
      }
    }
  },
  "thermal": {
    "tg": {
      "value": null,
      "unit": "°C",
      "status": "placeholder"
    },
    "tm": {
      "value": null,
      "unit": "°C",
      "status": "not_applicable",
      "conditions": "As regenerated cellulose, decomposes rather than melting (see cellulose entry)."
    },
    "tc": {
      "value": null,
      "unit": "°C",
      "status": "not_applicable"
    },
    "hdt": {
      "value": null,
      "unit": "°C",
      "status": "not_applicable"
    },
    "decomposition_onset": {
      "value": null,
      "unit": "°C",
      "status": "placeholder"
    },
    "thermal_conductivity": {
      "value": null,
      "unit": "W/(m·K)",
      "status": "placeholder"
    }
  },
  "mechanical": {
    "tensile_modulus": {
      "value": null,
      "unit": "MPa",
      "status": "placeholder"
    },
    "yield_strength": {
      "value": null,
      "unit": "MPa",
      "status": "placeholder"
    },
    "tensile_strength_at_break": {
      "value": 85,
      "range_min": 50,
      "range_max": 120,
      "unit": "MPa",
      "conditions": "cellophane film, explicitly tagged in the handbook's cellulose chapter (distinct from viscose rayon fiber, 200–400 MPa dry, and generic \"regenerated cellulose,\" 69–170 MPa)",
      "status": "verified",
      "evidence_level": "handbook",
      "source": "handbook-wypych-2016"
    },
    "elongation_at_break": {
      "value": null,
      "unit": "%",
      "status": "placeholder"
    },
    "impact_izod": {
      "value": null,
      "unit": "J/m",
      "status": "not_applicable"
    },
    "impact_charpy": {
      "value": null,
      "unit": "kJ/m²",
      "status": "not_applicable"
    },
    "hardness": {
      "value": null,
      "unit": "Shore",
      "status": "not_applicable"
    },
    "flexural_modulus": {
      "value": null,
      "unit": "MPa",
      "status": "placeholder"
    },
    "poissons_ratio": {
      "value": null,
      "unit": "",
      "status": "placeholder"
    },
    "coefficient_of_friction": {
      "value": null,
      "unit": "",
      "status": "placeholder"
    }
  },
  "chemical_resistance": {
    "solvent_resistance": {},
    "weathering_uv": {
      "value": null,
      "status": "placeholder"
    },
    "hydrolysis_resistance": {
      "value": null,
      "status": "placeholder"
    },
    "flammability_ul94": {
      "value": null,
      "status": "not_applicable"
    },
    "limiting_oxygen_index": {
      "value": null,
      "unit": "%",
      "status": "placeholder"
    },
    "solubility_parameter": {
      "value": null,
      "unit": "MPa^0.5",
      "status": "placeholder"
    }
  },
  "processing": {
    "processing_methods": [
      "viscose casting into film",
      "nitrocellulose lacquer moisture-proof coating"
    ],
    "processing_temp_range": {
      "value": null,
      "unit": "°C",
      "status": "placeholder"
    },
    "drying_required": null,
    "shrinkage_rate": {
      "value": null,
      "unit": "%",
      "status": "placeholder"
    }
  },
  "applications": [
    {
      "sector": "Packaging",
      "examples": [
        "food and consumer product wrap",
        "pressure-sensitive tape base (e.g. Sellotape)"
      ]
    },
    {
      "sector": "Medical",
      "examples": [
        "dialysis tubing"
      ]
    },
    {
      "sector": "Industrial",
      "examples": [
        "battery separator components",
        "fiberglass release agent"
      ]
    }
  ],
  "environmental": {
    "recyclable": false,
    "biodegradable": true,
    "degradation_pathway": "As regenerated cellulose, compostable and biodegradable via the same enzymatic hydrolysis pathway as native cellulose.",
    "environmental_notes": "Manufacturing uses carbon disulfide, described as highly toxic to workers. This is a real occupational/environmental concern distinct from the finished film's own biodegradability."
  },
  "references": [
    "wiki-cellophane",
    "handbook-wypych-2016"
  ],
  "media": {
    "hero_image": null,
    "diagrams": [],
    "structure_render_2d": {
      "src": "~/assets/structures/cellophane.svg",
      "alt": "Repeat unit of Cellophane, drawn as a skeletal structure with polymer brackets",
      "source_url": "",
      "author": "Atlas of Polymers",
      "license": "CC BY-SA 4.0",
      "tool": "ChemDraw",
      "generated_date": "2026-07-27"
    },
    "structure_render_3d": {
      "src": "/structures/cellophane.sdf",
      "alt": "Ball-and-stick model of one Cellophane repeat unit",
      "caption": "A three-unit model is available alongside this one.",
      "source_url": "",
      "author": "Atlas of Polymers",
      "license": "CC BY-SA 4.0",
      "tool": "ChemDraw",
      "generated_date": "2026-07-27"
    }
  },
  "toxicity_safety": {
    "ld50_oral_rat": {
      "value": null,
      "unit": "mg/kg",
      "status": "placeholder"
    },
    "nfpa_health_rating": {
      "value": null,
      "unit": "",
      "status": "placeholder"
    },
    "nfpa_flammability_rating": {
      "value": null,
      "unit": "",
      "status": "placeholder"
    },
    "nfpa_reactivity_rating": {
      "value": null,
      "unit": "",
      "status": "placeholder"
    },
    "carcinogenic_classification": {
      "value": null,
      "status": "placeholder"
    },
    "safety_notes": null
  }
}
