Repository: kiarashfa/PolymerAtlas

# Atlas of Polymers

A free, history-narrated encyclopedia of the polymers that made the modern
world, with 96 entries across seven eras (1833 onward), from nature's
macromolecules to designed smart materials. No ads, no logins, no tracking.

Each polymer page pairs an author-written historical narrative with a fully
structured, cited property dataset: identity, classification, history,
synthesis, structure & morphology, physical / thermal / mechanical
properties, chemical resistance, processing, applications, environmental &
recycling notes, and numbered references. Values that haven't been verified
yet say so honestly; nothing is faked.

File: src/content/polymerData/chitin.json
{
  "id": "chitin",
  "slug": "chitin",
  "name": "Chitin: The Forgotten Champion of Natural Polymers",
  "abbreviation": [],
  "type": "hub",
  "parent": null,
  "cas_number": null,
  "resin_id_code": null,
  "chemical_formula": {
    "empirical": "(C8H13NO5)n",
    "structural": "[C6H7O2(OH)2(NHCOCH3)]n"
  },
  "repeat_unit": "{[][>]O[C@H]1[C@H](O)[C@@H](NC(C)=O)[C@@H](O[C@@H]1CO)[<][]}",
  "smiles_depiction": "*O[C@H]1[C@H](O)[C@@H](NC(C)=O)[C@@H](O[C@@H]1CO)*",
  "notation_note": "The N-acetylglucosamine unit is shown in condensed form (ring core plus two hydroxyls and one acetamido group, replacing one hydroxyl of the parent glucose/cellulose unit). Two crystalline polymorphs exist (alpha, beta) and native chitin is often partially deacetylated in vivo; the fully acetylated repeat is shown.",
  "iupac_name": null,
  "synonyms": [],
  "aliases": [],
  "chemical_family": [
    "polysaccharide"
  ],
  "backbone_class": "heterochain",
  "polymerization_mechanism": [
    "natural-biosynthesis"
  ],
  "monomer": [
    {
      "name": "N-acetylglucosamine",
      "wikipedia_url": "https://en.wikipedia.org/wiki/N-Acetylglucosamine"
    }
  ],
  "polymer_class": null,
  "year_of_origin": 1884,
  "era": "Decoding Nature's Legacy (1833-1902)",
  "key_figures": [
    "Georg Ledderhose",
    "Ferdinand Tiemann"
  ],
  "historical_events_referenced": [],
  "historical_images": [
    {
      "src": "~/assets/polymers/chitin/cicada-molted-exoskeleton.webp",
      "alt": "A translucent, amber-colored, empty cicada exoskeleton still gripping the bark of a tree with its clawed legs, left behind after the adult insect emerged.",
      "caption": "A cicada's shed exoskeleton, left intact on a tree trunk: pure chitin, holding its exact shape long after the living insect inside it has gone.",
      "source_url": "https://commons.wikimedia.org/wiki/File:The_Wonders_Of_Nature!_(Cicada_Nymph_Skin)_(51014966282).jpg",
      "author": "Geoff McKay from Palmerston North, New Zealand",
      "license": "CC BY 2.0"
    },
    {
      "src": "~/assets/polymers/chitin/fiddler-crab-exoskeleton.webp",
      "alt": "A pale, patterned crab sheltering among dry twigs and green succulent shoots in a coastal marsh.",
      "caption": "A fiddler crab. Its entire shell (legs, claws, carapace) is chitin reinforced with minerals, the same molecule Ledderhose broke apart in the laboratory in 1876.",
      "source_url": "https://commons.wikimedia.org/wiki/File:Fiddler_crab_exoskeleton_shedding_within_the_marsh_(6555236543).jpg",
      "author": "Pacific Southwest Region USFWS from Sacramento, US",
      "license": "Public domain"
    },
    {
      "src": "~/assets/polymers/chitin/shrimp-shells-heap.webp",
      "alt": "A large heap of pink-orange shrimp shells and heads piled on a white plate, set on a white cloth.",
      "caption": "Shrimp shells left over from cooking: exactly the seafood-processing byproduct that modern chitin extraction now treats as a resource rather than waste.",
      "source_url": "https://commons.wikimedia.org/wiki/File:A_heap_of_shrimp_shells_on_a_plate_in_Tuntorp_1.jpg",
      "author": "W.carter",
      "license": "CC BY-SA 4.0"
    },
    {
      "src": "~/assets/polymers/chitin/blue-morpho-butterfly-wings.webp",
      "alt": "A blue morpho butterfly with wings fully spread, showing brilliant iridescent blue wing surfaces edged in dark brown, resting on a large green leaf.",
      "caption": "A blue morpho's wings. The blue is not a pigment at all; it comes from chitin nanostructures on the wing scales that bend and scatter light.",
      "source_url": "https://commons.wikimedia.org/wiki/File:Blue_Morpho_butterfly_(Morpho_peleides)_wings_open.jpg",
      "author": "Alias 0591 from the Netherlands",
      "license": "CC BY 2.0"
    }
  ],
  "physical": {
    "density": {
      "value": null,
      "unit": "g/cm³",
      "status": "placeholder"
    },
    "melt_flow_index": {
      "value": null,
      "unit": "g/10min",
      "status": "not_applicable"
    },
    "refractive_index": {
      "value": null,
      "unit": "",
      "status": "placeholder"
    },
    "dielectric_constant": {
      "value": null,
      "unit": "",
      "status": "placeholder"
    },
    "electrical_conductivity": {
      "value": null,
      "unit": "S/m",
      "status": "placeholder"
    },
    "transmittance": {
      "value": null,
      "unit": "%",
      "status": "placeholder"
    },
    "haze": {
      "value": null,
      "unit": "%",
      "status": "placeholder"
    },
    "gloss": {
      "value": null,
      "unit": "%",
      "status": "placeholder"
    },
    "water_absorption": {
      "value": null,
      "unit": "%",
      "status": "placeholder"
    },
    "dielectric_strength": {
      "value": null,
      "unit": "kV/mm",
      "status": "placeholder"
    }
  },
  "synthesis": {
    "polymerization_type": null,
    "common_monomers": [],
    "catalysts": [],
    "industrial_process_notes": "Not industrially polymerized: biosynthesized as the main structural component of crustacean/insect exoskeletons and fungal cell walls, and commercially extracted from crab, shrimp, and other shellfish processing byproducts. Deacetylation of chitin under alkaline conditions yields chitosan (see chitosan entry, Era 2).",
    "synthesis_scheme_image": null
  },
  "structure_morphology": {
    "tacticity": null,
    "crystallinity_typical": {
      "value": null,
      "unit": "%",
      "status": "placeholder",
      "conditions": "Forms crystalline nanofibrils/whiskers; no single sourced percentage."
    },
    "crystal_structure": "Crystalline nanofibrils; hydrogen-bonded chain packing makes chitin very difficult to dissolve in water. Two polymorphs are distinguished: alpha-chitin (antiparallel chain packing, orthorhombic unit cell) is the dominant, most crystalline form (crustacean shells, insect cuticle); beta-chitin (parallel chain packing, monoclinic unit cell) occurs in squid pens and some diatoms.",
    "chain_flexibility_notes": "In composite with calcium carbonate (as in crustacean shells), forms much harder/stiffer structures than pure chitin.",
    "tg_relation_notes": null,
    "molecular_weight": {
      "mn": {
        "value": null,
        "unit": "g/mol",
        "status": "placeholder"
      },
      "mw": {
        "value": null,
        "range_min": 100000,
        "range_max": 500000,
        "unit": "g/mol",
        "conditions": "Commercial chitin (not distinguished as Mn or Mw in source); native, unprocessed chitin is reported considerably higher, >1e6 g/mol.",
        "status": "verified",
        "evidence_level": "handbook",
        "source": "handbook-mark-1999"
      },
      "pdi": {
        "value": null,
        "unit": "",
        "status": "placeholder"
      }
    }
  },
  "thermal": {
    "tg": {
      "value": null,
      "unit": "°C",
      "status": "placeholder"
    },
    "tm": {
      "value": null,
      "unit": "°C",
      "status": "placeholder"
    },
    "tc": {
      "value": null,
      "unit": "°C",
      "status": "not_applicable"
    },
    "hdt": {
      "value": null,
      "unit": "°C",
      "status": "not_applicable"
    },
    "decomposition_onset": {
      "value": null,
      "unit": "°C",
      "status": "placeholder"
    },
    "thermal_conductivity": {
      "value": null,
      "unit": "W/(m·K)",
      "status": "placeholder"
    }
  },
  "mechanical": {
    "tensile_modulus": {
      "value": null,
      "unit": "MPa",
      "status": "placeholder"
    },
    "yield_strength": {
      "value": null,
      "unit": "MPa",
      "status": "placeholder"
    },
    "tensile_strength_at_break": {
      "value": null,
      "unit": "MPa",
      "status": "placeholder"
    },
    "elongation_at_break": {
      "value": null,
      "unit": "%",
      "status": "placeholder"
    },
    "impact_izod": {
      "value": null,
      "unit": "J/m",
      "status": "placeholder"
    },
    "impact_charpy": {
      "value": null,
      "unit": "kJ/m²",
      "status": "placeholder"
    },
    "hardness": {
      "value": null,
      "unit": "Shore",
      "status": "placeholder"
    },
    "flexural_modulus": {
      "value": null,
      "unit": "MPa",
      "status": "placeholder"
    },
    "poissons_ratio": {
      "value": null,
      "unit": "",
      "status": "placeholder"
    },
    "coefficient_of_friction": {
      "value": null,
      "unit": "",
      "status": "placeholder"
    }
  },
  "chemical_resistance": {
    "solvent_resistance": {
      "water": {
        "value": "Very difficult to dissolve (extensive intermolecular hydrogen bonding)",
        "status": "verified",
        "evidence_level": "tertiary",
        "source": "wiki-chitin"
      }
    },
    "weathering_uv": {
      "value": null,
      "status": "placeholder"
    },
    "hydrolysis_resistance": {
      "value": "good: biodegrades very slowly under normal conditions",
      "conditions": "Susceptible mainly to chitinolytic bacteria/enzymes (chitinase, chitobiase); pH 4.0–7.0 is the most active range for these enzymes.",
      "status": "verified",
      "evidence_level": "handbook",
      "source": "handbook-mark-1999"
    },
    "flammability_ul94": {
      "value": null,
      "status": "not_applicable"
    },
    "limiting_oxygen_index": {
      "value": null,
      "unit": "%",
      "status": "placeholder"
    },
    "solubility_parameter": {
      "value": null,
      "unit": "MPa^0.5",
      "status": "placeholder"
    }
  },
  "processing": {
    "processing_methods": [
      "extraction (demineralization/deproteinization of shells)",
      "deacetylation (to chitosan)"
    ],
    "processing_temp_range": {
      "value": null,
      "unit": "°C",
      "status": "not_applicable"
    },
    "drying_required": null,
    "shrinkage_rate": {
      "value": null,
      "unit": "%",
      "status": "not_applicable"
    }
  },
  "applications": [
    {
      "sector": "Biomedical",
      "examples": [
        "wound healing",
        "drug delivery",
        "tissue engineering scaffolds"
      ]
    },
    {
      "sector": "Agriculture",
      "examples": [
        "plant disease control",
        "soil conditioning"
      ]
    },
    {
      "sector": "Water treatment",
      "examples": [
        "flocculation/heavy-metal chelation (via chitosan derivative)"
      ]
    }
  ],
  "environmental": {
    "recyclable": false,
    "biodegradable": true,
    "degradation_pathway": "Enzymatic (chitinase) hydrolysis of the β-1,4-glycosidic bond; biodegradable.",
    "environmental_notes": "The second most abundant natural polymer on Earth after cellulose; commercial extraction valorizes seafood-processing waste."
  },
  "references": [
    "wiki-chitin",
    "handbook-mark-1999"
  ],
  "media": {
    "hero_image": null,
    "diagrams": [],
    "structure_render_2d": {
      "src": "~/assets/structures/chitin.svg",
      "alt": "Repeat unit of Chitin, drawn as a skeletal structure with polymer brackets",
      "source_url": "",
      "author": "Atlas of Polymers",
      "license": "CC BY-SA 4.0",
      "tool": "ChemDraw",
      "generated_date": "2026-07-27"
    },
    "structure_render_3d": {
      "src": "/structures/chitin.sdf",
      "alt": "Ball-and-stick model of one Chitin repeat unit",
      "caption": "A three-unit model is available alongside this one.",
      "source_url": "",
      "author": "Atlas of Polymers",
      "license": "CC BY-SA 4.0",
      "tool": "ChemDraw",
      "generated_date": "2026-07-27"
    }
  },
  "toxicity_safety": {
    "ld50_oral_rat": {
      "value": 16000,
      "unit": "mg/kg",
      "conditions": "Reported as LD50 16 g/kg body weight; exact species/route not stated in source.",
      "status": "verified",
      "evidence_level": "handbook",
      "source": "handbook-mark-1999"
    },
    "nfpa_health_rating": {
      "value": null,
      "unit": "",
      "status": "placeholder"
    },
    "nfpa_flammability_rating": {
      "value": null,
      "unit": "",
      "status": "placeholder"
    },
    "nfpa_reactivity_rating": {
      "value": null,
      "unit": "",
      "status": "placeholder"
    },
    "carcinogenic_classification": {
      "value": null,
      "status": "placeholder"
    },
    "safety_notes": null
  }
}

File: src/content/polymerData/chitosan.json
{
  "id": "chitosan",
  "slug": "chitosan",
  "name": "Chitosan: Nature's Armor Turned Medical Marvel",
  "abbreviation": [],
  "type": "variant",
  "parent": "chitin",
  "cas_number": "9012-76-4",
  "resin_id_code": null,
  "chemical_formula": {
    "empirical": "(C6H11NO4)n",
    "structural": "[C6H7O2(OH)2(NH2)]n"
  },
  "repeat_unit": "{[][>]O[C@H]1[C@H](O)[C@@H](N)[C@H]([<])O[C@@H]1CO[]}",
  "smiles_depiction": "*O[C@H]1[C@H](O)[C@@H](N)[C@H](*)O[C@@H]1CO",
  "notation_note": "Chitosan is chitin with most of its acetyl groups removed; the degree of deacetylation varies by preparation, so real material is a copolymer of the unit shown and the acetylated chitin unit.",
  "iupac_name": null,
  "synonyms": [],
  "aliases": [],
  "chemical_family": [
    "polysaccharide"
  ],
  "backbone_class": "heterochain",
  "polymerization_mechanism": [
    "natural-biosynthesis"
  ],
  "monomer": [
    {
      "name": "D-glucosamine",
      "wikipedia_url": "https://en.wikipedia.org/wiki/Glucosamine"
    },
    {
      "name": "N-acetyl-D-glucosamine",
      "wikipedia_url": "https://en.wikipedia.org/wiki/N-Acetylglucosamine"
    }
  ],
  "polymer_class": null,
  "year_of_origin": 1961,
  "era": "The Engineering Polymers Era (1961-1979)",
  "key_figures": [
    "Charles Rouget",
    "Felix Hoppe-Seyler"
  ],
  "historical_events_referenced": [
    "Yuri Gagarin becomes the first human in space (1961)"
  ],
  "historical_images": [
    {
      "src": "~/assets/polymers/chitosan/gagarin-warsaw-1961.webp",
      "alt": "A uniformed man standing in an open-topped car decorated with flowers, waving to a dense crowd lining a tree-lined avenue, with police motorcyclists riding alongside.",
      "caption": "Yuri Gagarin touring Warsaw in 1961, the year materials science's postwar boom gave way to a more deliberate, engineering-driven era.",
      "source_url": "https://commons.wikimedia.org/wiki/File:Yuri_Gagarin_welcome_Warsaw_1961.jpg",
      "author": "Nieznany/unknown",
      "license": "Public domain"
    },
    {
      "src": "~/assets/polymers/chitosan/charles-rouget-portrait.webp",
      "alt": "A formal 19th-century studio portrait of a moustached man in a dark coat and bow tie, standing beside a brass microscope, with his signature printed below the image.",
      "caption": "Charles Rouget, who first deacetylated chitin into a soluble derivative in 1859 and called it 'chitine modifiée.'",
      "source_url": "https://commons.wikimedia.org/wiki/File:Charles_Marie_Benjamin_Rouget.jpg",
      "author": "John Farquahar Fulton, from 'Nouvelles archives du musee d'Histoire Naturelle', Paris, 1904, vol. VI.",
      "license": "CC BY 4.0"
    },
    {
      "src": "~/assets/polymers/chitosan/felix-hoppe-seyler-portrait.webp",
      "alt": "A sepia-toned 19th-century portrait of a man with round spectacles, a moustache, and a patterned bow tie, with his signature printed below the image.",
      "caption": "Felix Hoppe-Seyler, who gave Rouget's modified chitin the name chitosan in 1894.",
      "source_url": "https://commons.wikimedia.org/wiki/File:Felix_Hoppe-Seyler,_Buste,_3-4_%C3%A0_dr_-_btv1b102171797.jpg",
      "author": "Meisenbach-Riffarth (engraver); Jules Fuchs (photographer)",
      "license": "Public domain"
    },
    {
      "src": "~/assets/polymers/chitosan/shrimp-shell-raw-material.webp",
      "alt": "A dense pile of small pink and translucent whole shrimp, seen from directly above, filling the entire frame.",
      "caption": "Raw material rather than raw curiosity: chitosan begins as the shell of a shrimp or crab, most of which the seafood industry would otherwise throw away.",
      "source_url": "https://commons.wikimedia.org/wiki/File:Pandborealispile.jpg",
      "author": "U.S. National Oceanic and Atmospheric Administration",
      "license": "Public domain"
    },
    {
      "src": "~/assets/polymers/chitosan/chitosan-formed-objects.webp",
      "alt": "An arrangement of small brightly coloured translucent cups and moulded trays with egg-carton-style indentations, in red, yellow, green and blue, laid out on a white tabletop.",
      "caption": "Cups and moulded trays cast from chitosan: a demonstration of how far the material can be shaped once it has been processed into a workable form.",
      "source_url": "https://commons.wikimedia.org/wiki/File:Objects_made_of_chitosan.png",
      "author": "Jgfermart",
      "license": "CC BY-SA 3.0"
    }
  ],
  "physical": {
    "density": {
      "value": null,
      "range_min": 1.4,
      "range_max": 1.42,
      "unit": "g/cm³",
      "conditions": "20 °C, solid; bulk (powder) density is much lower, 0.4–0.68 g/cm³.",
      "status": "verified",
      "evidence_level": "handbook",
      "source": "handbook-wypych-2016"
    },
    "melt_flow_index": {
      "value": null,
      "unit": "g/10min",
      "status": "not_applicable"
    },
    "refractive_index": {
      "value": null,
      "range_min": 1.52,
      "range_max": 1.54,
      "unit": "",
      "conditions": "20 °C",
      "status": "verified",
      "evidence_level": "handbook",
      "source": "handbook-wypych-2016"
    },
    "dielectric_constant": {
      "value": null,
      "unit": "",
      "status": "placeholder"
    },
    "electrical_conductivity": {
      "value": null,
      "unit": "S/m",
      "status": "placeholder"
    },
    "transmittance": {
      "value": null,
      "unit": "%",
      "status": "placeholder"
    },
    "haze": {
      "value": null,
      "unit": "%",
      "status": "placeholder"
    },
    "gloss": {
      "value": null,
      "unit": "%",
      "status": "placeholder"
    },
    "water_absorption": {
      "value": 10,
      "unit": "%",
      "conditions": "moisture absorption, equilibrium at 23 °C/50% RH (not immersion)",
      "status": "verified",
      "evidence_level": "handbook",
      "source": "handbook-wypych-2016"
    },
    "dielectric_strength": {
      "value": null,
      "unit": "kV/mm",
      "status": "placeholder"
    }
  },
  "synthesis": {
    "polymerization_type": null,
    "common_monomers": [],
    "catalysts": [
      "sodium hydroxide (deacetylation reagent)"
    ],
    "industrial_process_notes": "Chitin was first isolated in 1799 by Charles Hatchett; deacetylated chitin was named 'chitosan' in 1894 by Felix Hoppe-Seyler. Commercial production deacetylates chitin using excess sodium hydroxide in water, giving average molecular weights of 3,800–20,000 Da. Renewed research interest emerged in the 1970s driven by shellfish-waste disposal regulations.",
    "synthesis_scheme_image": null
  },
  "structure_morphology": {
    "tacticity": null,
    "crystallinity_typical": {
      "value": null,
      "range_min": 35,
      "range_max": 50,
      "unit": "%",
      "conditions": "chitosan fibers",
      "status": "verified",
      "evidence_level": "handbook",
      "source": "handbook-wypych-2016"
    },
    "crystal_structure": "Orthorhombic unit cell (a = 0.895 nm, b = 1.697 nm, c = 1.037 nm), 4 chains per unit cell with 8 associated water molecules; chains adopt a 2-fold helix conformation.",
    "chain_flexibility_notes": "Degree of deacetylation (65–95%, commonly ~90% in commercial grades) governs solubility and reactivity.",
    "tg_relation_notes": null,
    "molecular_weight": {
      "mn": {
        "value": null,
        "range_min": 33700,
        "range_max": 99400,
        "unit": "g/mol",
        "status": "verified",
        "evidence_level": "handbook",
        "source": "handbook-wypych-2016"
      },
      "mw": {
        "value": null,
        "range_min": 20000,
        "range_max": 375000,
        "unit": "g/mol",
        "conditions": "Spans low-Mw (20,000–190,000) and high-Mw (190,000–375,000) commercial grades; a representative Mw of 150,000 is also cited.",
        "status": "verified",
        "evidence_level": "handbook",
        "source": "handbook-wypych-2016"
      },
      "pdi": {
        "value": null,
        "range_min": 3.3,
        "range_max": 8.1,
        "unit": "",
        "status": "verified",
        "evidence_level": "handbook",
        "source": "handbook-wypych-2016"
      }
    }
  },
  "thermal": {
    "tg": {
      "value": null,
      "range_min": 163,
      "range_max": 172,
      "unit": "°C",
      "status": "verified",
      "evidence_level": "handbook",
      "source": "handbook-wypych-2016"
    },
    "tm": {
      "value": null,
      "range_min": 199,
      "range_max": 230,
      "unit": "°C",
      "conditions": "DSC",
      "status": "verified",
      "evidence_level": "handbook",
      "source": "handbook-wypych-2016"
    },
    "tc": {
      "value": null,
      "unit": "°C",
      "status": "not_applicable"
    },
    "hdt": {
      "value": null,
      "unit": "°C",
      "status": "not_applicable"
    },
    "decomposition_onset": {
      "value": null,
      "range_min": 313,
      "range_max": 317,
      "unit": "°C",
      "status": "verified",
      "evidence_level": "handbook",
      "source": "handbook-wypych-2016"
    },
    "thermal_conductivity": {
      "value": null,
      "unit": "W/(m·K)",
      "status": "placeholder"
    }
  },
  "mechanical": {
    "tensile_modulus": {
      "value": 32.6,
      "unit": "MPa",
      "conditions": "cast film",
      "status": "verified",
      "evidence_level": "handbook",
      "source": "handbook-wypych-2016"
    },
    "yield_strength": {
      "value": null,
      "unit": "MPa",
      "status": "placeholder"
    },
    "tensile_strength_at_break": {
      "value": null,
      "range_min": 6.7,
      "range_max": 150.2,
      "unit": "MPa",
      "conditions": "Wide range reflects different film-casting/plasticizer conditions; amorphous film, no distinct yield point.",
      "status": "verified",
      "evidence_level": "handbook",
      "source": "handbook-wypych-2016"
    },
    "elongation_at_break": {
      "value": null,
      "range_min": 4.1,
      "range_max": 117.8,
      "unit": "%",
      "status": "verified",
      "evidence_level": "handbook",
      "source": "handbook-wypych-2016"
    },
    "impact_izod": {
      "value": null,
      "unit": "J/m",
      "status": "not_applicable"
    },
    "impact_charpy": {
      "value": null,
      "unit": "kJ/m²",
      "status": "not_applicable"
    },
    "hardness": {
      "value": null,
      "unit": "Shore",
      "status": "not_applicable"
    },
    "flexural_modulus": {
      "value": null,
      "unit": "MPa",
      "status": "placeholder"
    },
    "poissons_ratio": {
      "value": null,
      "unit": "",
      "status": "placeholder"
    },
    "coefficient_of_friction": {
      "value": null,
      "unit": "",
      "status": "placeholder"
    }
  },
  "chemical_resistance": {
    "solvent_resistance": {
      "water": {
        "value": "Insoluble in pure water",
        "status": "verified",
        "evidence_level": "tertiary",
        "source": "wiki-chitosan"
      },
      "acids": {
        "value": "poor",
        "conditions": "dilute and concentrated; soluble below pH 6 (forms soluble salts with organic acid anions). Acetic acid, formic acid and concentrated mineral acids are listed as good solvents",
        "status": "verified",
        "evidence_level": "handbook",
        "source": "handbook-wypych-2016"
      },
      "alcohols": {
        "value": "poor",
        "status": "verified",
        "evidence_level": "handbook",
        "source": "handbook-wypych-2016"
      },
      "alkalis": {
        "value": "poor",
        "status": "verified",
        "evidence_level": "handbook",
        "source": "handbook-wypych-2016"
      },
      "esters": {
        "value": "poor",
        "status": "verified",
        "evidence_level": "handbook",
        "source": "handbook-wypych-2016"
      },
      "halogenated hydrocarbons": {
        "value": "poor",
        "status": "verified",
        "evidence_level": "handbook",
        "source": "handbook-wypych-2016"
      },
      "ketones": {
        "value": "poor",
        "status": "verified",
        "evidence_level": "handbook",
        "source": "handbook-wypych-2016"
      }
    },
    "weathering_uv": {
      "value": null,
      "status": "placeholder"
    },
    "hydrolysis_resistance": {
      "value": "moderate: susceptible to lysozyme and specific glycosidase hydrolysis",
      "conditions": "Enzymes hydrolyzing glucosamine-glucosamine and N-acetylglucosamine-N-acetylglucosamine linkages degrade chitosan; also degraded by lysozyme.",
      "status": "verified",
      "evidence_level": "handbook",
      "source": "handbook-wypych-2016"
    },
    "flammability_ul94": {
      "value": null,
      "status": "not_applicable"
    },
    "limiting_oxygen_index": {
      "value": null,
      "unit": "%",
      "status": "placeholder"
    },
    "solubility_parameter": {
      "value": null,
      "unit": "MPa^0.5",
      "status": "placeholder"
    }
  },
  "processing": {
    "processing_methods": [
      "solvent casting from acidic solution",
      "freeze-drying (sponges/scaffolds)",
      "ionic/covalent crosslinking"
    ],
    "processing_temp_range": {
      "value": null,
      "unit": "°C",
      "status": "not_applicable"
    },
    "drying_required": null,
    "shrinkage_rate": {
      "value": null,
      "unit": "%",
      "status": "not_applicable"
    }
  },
  "applications": [
    {
      "sector": "Wound care",
      "examples": [
        "hemostatic bandages",
        "hydrogel dressings"
      ]
    },
    {
      "sector": "Water treatment",
      "examples": [
        "filtration",
        "heavy-metal removal"
      ]
    },
    {
      "sector": "Agriculture",
      "examples": [
        "biopesticide",
        "plant growth enhancer"
      ]
    },
    {
      "sector": "Pharmaceutical",
      "examples": [
        "drug carrier systems",
        "tissue engineering scaffolds"
      ]
    }
  ],
  "environmental": {
    "recyclable": false,
    "biodegradable": true,
    "degradation_pathway": "Enzymatic hydrolysis (chitosanase, lysozyme) of glycosidic linkages; biodegradable.",
    "environmental_notes": "Commercial production valorizes shellfish-processing waste. Low aquatic toxicity reported: 100% survival in 48 h tests on Daphnia magna, fathead minnow and rainbow trout; rainbow trout LC50 >10,000 mg/l."
  },
  "references": [
    "wiki-chitosan",
    "handbook-wypych-2016"
  ],
  "media": {
    "hero_image": null,
    "diagrams": [],
    "structure_render_2d": {
      "src": "~/assets/structures/chitosan.svg",
      "alt": "Repeat unit of Chitosan, drawn as a skeletal structure with polymer brackets",
      "source_url": "",
      "author": "Atlas of Polymers",
      "license": "CC BY-SA 4.0",
      "tool": "ChemDraw",
      "generated_date": "2026-07-27"
    },
    "structure_render_3d": {
      "src": "/structures/chitosan.sdf",
      "alt": "Ball-and-stick model of one Chitosan repeat unit",
      "caption": "A three-unit model is available alongside this one.",
      "source_url": "",
      "author": "Atlas of Polymers",
      "license": "CC BY-SA 4.0",
      "tool": "ChemDraw",
      "generated_date": "2026-07-27"
    }
  },
  "toxicity_safety": {
    "ld50_oral_rat": {
      "value": 16000,
      "unit": "mg/kg",
      "conditions": "Reported for oral mouse (source's own designation), not rat; >16,000 mg/kg (practically non-toxic).",
      "status": "verified",
      "evidence_level": "handbook",
      "source": "handbook-wypych-2016"
    },
    "nfpa_health_rating": {
      "value": null,
      "range_min": 0,
      "range_max": 2,
      "unit": "",
      "status": "verified",
      "evidence_level": "handbook",
      "source": "handbook-wypych-2016"
    },
    "nfpa_flammability_rating": {
      "value": null,
      "range_min": 0,
      "range_max": 1,
      "unit": "",
      "status": "verified",
      "evidence_level": "handbook",
      "source": "handbook-wypych-2016"
    },
    "nfpa_reactivity_rating": {
      "value": null,
      "range_min": 0,
      "range_max": 1,
      "unit": "",
      "status": "verified",
      "evidence_level": "handbook",
      "source": "handbook-wypych-2016"
    },
    "carcinogenic_classification": {
      "value": "not listed by ACGIH, NIOSH, NTP",
      "status": "verified",
      "evidence_level": "handbook",
      "source": "handbook-wypych-2016"
    },
    "safety_notes": null
  }
}

File: src/content/polymerData/conjugated-microporous-polymers.json
{
  "id": "conjugated-microporous-polymers",
  "slug": "conjugated-microporous-polymers",
  "name": "Conjugated Microporous Polymers (CMPs): Swiss Cheese",
  "abbreviation": [
    "CMPs"
  ],
  "type": "hub",
  "parent": null,
  "cas_number": null,
  "resin_id_code": null,
  "chemical_formula": {
    "empirical": null,
    "structural": null
  },
  "repeat_unit": null,
  "notation_note": "A structural class (pi-conjugated aromatic building blocks linked into a permanently microporous 3-D network) rather than one chemistry. Building blocks and linking chemistry vary by synthesis route (Suzuki, Sonogashira, Yamamoto, Schiff base, cyclotrimerization), so no single repeat unit represents the class.",
  "iupac_name": null,
  "synonyms": [],
  "aliases": [],
  "chemical_family": [
    "porous-polymer-network",
    "conducting-polymer"
  ],
  "backbone_class": "carbon-chain",
  "polymerization_mechanism": [],
  "monomer": [],
  "polymer_class": "thermoset",
  "year_of_origin": 2009,
  "era": "The Smart Materials Era (2000-2015)",
  "key_figures": [
    "Andrew Cooper"
  ],
  "historical_events_referenced": [
    "Lehman Brothers files for bankruptcy (15 September 2008)",
    "The Large Hadron Collider produces its first proton collisions after over a year of repairs (23 November 2009)",
    "Andrew Cooper publishes \"Conjugated Microporous Polymers\" in Advanced Materials, naming and establishing the field (2009)"
  ],
  "historical_images": [
    {
      "src": "~/assets/polymers/conjugated-microporous-polymers/lehman-brothers-hq-2008.webp",
      "alt": "A dark New York skyscraper at night, its lower floors covered in illuminated electronic screens reading 'LEHMAN BROTHERS' and the date 'SEP 15', photographed from street level looking up.",
      "caption": "Lehman Brothers' Times Square building on the night of 15 September 2008, still lit with its own name as the firm entered bankruptcy, the opening of a downturn that sharpened the case for materials able to do two jobs with one structure.",
      "source_url": "https://commons.wikimedia.org/wiki/File:Lehman_Brothers-20080915.jpg",
      "author": "Robert Scoble",
      "license": "CC BY 2.0"
    },
    {
      "src": "~/assets/polymers/conjugated-microporous-polymers/lhc-tunnel-2009.webp",
      "alt": "The curved interior of an underground tunnel lined with large blue and silver cylindrical magnet segments running into the distance, overhead cable trays and warning signage visible along the ceiling.",
      "caption": "A section of the Large Hadron Collider tunnel, photographed in October 2009, weeks before it produced its first proton collisions after more than a year of repairs.",
      "source_url": "https://commons.wikimedia.org/wiki/File:Views_of_the_LHC_tunnel_sector_3-4,_tirage_2.jpg",
      "author": "Maximilien Brice (CERN)",
      "license": "CC BY-SA 3.0"
    },
    {
      "src": "~/assets/polymers/conjugated-microporous-polymers/university-of-liverpool-victoria-building.webp",
      "alt": "A red-brick and terracotta Victorian Gothic building with a tall clock tower topped by a spire, set against a blue sky with scattered clouds.",
      "caption": "The Victoria Building at the University of Liverpool, where Andrew Cooper's group built and named the first conjugated microporous polymers.",
      "source_url": "https://commons.wikimedia.org/wiki/File:Victoria_Building,_University_of_Liverpool_2019.jpg",
      "author": "Rodhullandemu",
      "license": "CC BY-SA 4.0"
    },
    {
      "src": "~/assets/polymers/conjugated-microporous-polymers/cmp-monomer-structure.webp",
      "alt": "A skeletal chemical structure diagram of a three-armed molecule: a central benzene ring with three rigid alkyne-linked methyl-substituted benzene rings radiating outward at 120-degree angles.",
      "caption": "A representative CMP monomer: a rigid, star-shaped aromatic unit whose triple-bonded arms will not fold, so a network built from it holds its pores open rather than collapsing into a dense film.",
      "source_url": "https://commons.wikimedia.org/wiki/File:Conjugated_Microporous_Polymer.png",
      "author": "Mofchem",
      "license": "CC BY-SA 3.0"
    }
  ],
  "physical": {
    "density": {
      "value": null,
      "unit": "g/cm³",
      "status": "not_applicable",
      "conditions": "Highly porous, low apparent density by design; varies by monomer/synthesis route, not a single value for the class."
    },
    "melt_flow_index": {
      "value": null,
      "unit": "g/10min",
      "status": "not_applicable"
    },
    "refractive_index": {
      "value": null,
      "unit": "",
      "status": "not_applicable"
    },
    "dielectric_constant": {
      "value": null,
      "unit": "",
      "status": "not_applicable"
    },
    "electrical_conductivity": {
      "value": null,
      "unit": "S/m",
      "status": "placeholder",
      "conditions": "The pi-conjugated backbone suggests some conductivity, but no specific value sourced."
    },
    "transmittance": {
      "value": null,
      "unit": "%",
      "status": "placeholder"
    },
    "haze": {
      "value": null,
      "unit": "%",
      "status": "placeholder"
    },
    "gloss": {
      "value": null,
      "unit": "%",
      "status": "placeholder"
    },
    "water_absorption": {
      "value": null,
      "unit": "%",
      "status": "placeholder"
    },
    "dielectric_strength": {
      "value": null,
      "unit": "kV/mm",
      "status": "placeholder"
    }
  },
  "synthesis": {
    "polymerization_type": null,
    "common_monomers": [],
    "catalysts": [
      "palladium (Suzuki, Sonogashira)",
      "nickel (Yamamoto)"
    ],
    "industrial_process_notes": "Andrew Cooper published foundational CMP work in the mid-2000s. Five primary synthesis routes: Suzuki coupling (palladium-catalyzed aryl-aryl bonding), Sonogashira coupling (alkyne cross-coupling), Yamamoto coupling (nickel-mediated C-C bond formation), Schiff base condensation (metal-free, amine-aldehyde), and cyano cyclotrimerization (ionothermal synthesis).",
    "synthesis_scheme_image": null
  },
  "structure_morphology": {
    "tacticity": null,
    "crystallinity_typical": {
      "value": null,
      "unit": "%",
      "status": "not_applicable"
    },
    "crystal_structure": "Rigid aromatic building blocks (often alkyne-containing) linked through pi-conjugated pathways into a 3-D network with permanent, tunable microporosity. Surface areas typically 500–1000 m²/g, with related conjugated porous materials exceeding 5500 m²/g.",
    "chain_flexibility_notes": "Extended pi-conjugation (unlike a typical porous polymer network) enables light absorption/energy transfer, giving CMPs optoelectronic function beyond pure gas adsorption.",
    "tg_relation_notes": null,
    "molecular_weight": {
      "mn": {
        "value": null,
        "unit": "g/mol",
        "status": "placeholder"
      },
      "mw": {
        "value": null,
        "unit": "g/mol",
        "status": "placeholder"
      },
      "pdi": {
        "value": null,
        "unit": "",
        "status": "placeholder"
      }
    }
  },
  "thermal": {
    "tg": {
      "value": null,
      "unit": "°C",
      "status": "not_applicable"
    },
    "tm": {
      "value": null,
      "unit": "°C",
      "status": "not_applicable"
    },
    "tc": {
      "value": null,
      "unit": "°C",
      "status": "not_applicable"
    },
    "hdt": {
      "value": null,
      "unit": "°C",
      "status": "not_applicable"
    },
    "decomposition_onset": {
      "value": null,
      "unit": "°C",
      "status": "placeholder"
    },
    "thermal_conductivity": {
      "value": null,
      "unit": "W/(m·K)",
      "status": "not_applicable"
    }
  },
  "mechanical": {
    "tensile_modulus": {
      "value": null,
      "unit": "MPa",
      "status": "not_applicable"
    },
    "yield_strength": {
      "value": null,
      "unit": "MPa",
      "status": "not_applicable"
    },
    "tensile_strength_at_break": {
      "value": null,
      "unit": "MPa",
      "status": "not_applicable"
    },
    "elongation_at_break": {
      "value": null,
      "unit": "%",
      "status": "not_applicable"
    },
    "impact_izod": {
      "value": null,
      "unit": "J/m",
      "status": "not_applicable"
    },
    "impact_charpy": {
      "value": null,
      "unit": "kJ/m²",
      "status": "not_applicable"
    },
    "hardness": {
      "value": null,
      "unit": "Shore",
      "status": "not_applicable"
    },
    "flexural_modulus": {
      "value": null,
      "unit": "MPa",
      "status": "not_applicable"
    },
    "poissons_ratio": {
      "value": null,
      "unit": "",
      "status": "placeholder"
    },
    "coefficient_of_friction": {
      "value": null,
      "unit": "",
      "status": "placeholder"
    }
  },
  "chemical_resistance": {
    "solvent_resistance": {},
    "weathering_uv": {
      "value": null,
      "status": "placeholder"
    },
    "hydrolysis_resistance": {
      "value": null,
      "status": "placeholder"
    },
    "flammability_ul94": {
      "value": null,
      "status": "not_applicable"
    },
    "limiting_oxygen_index": {
      "value": null,
      "unit": "%",
      "status": "placeholder"
    },
    "solubility_parameter": {
      "value": null,
      "unit": "MPa^0.5",
      "status": "placeholder"
    }
  },
  "processing": {
    "processing_methods": [
      "Suzuki coupling",
      "Sonogashira coupling",
      "Yamamoto coupling",
      "Schiff base condensation",
      "ionothermal cyclotrimerization"
    ],
    "processing_temp_range": {
      "value": null,
      "unit": "°C",
      "status": "not_applicable"
    },
    "drying_required": null,
    "shrinkage_rate": {
      "value": null,
      "unit": "%",
      "status": "not_applicable"
    }
  },
  "applications": [
    {
      "sector": "Gas storage & capture",
      "examples": [
        "CO2 capture",
        "hydrogen storage"
      ]
    },
    {
      "sector": "Photocatalysis",
      "examples": [
        "light-driven chemical transformations"
      ]
    },
    {
      "sector": "Sensing",
      "examples": [
        "molecular detection via porous structure"
      ]
    },
    {
      "sector": "Energy",
      "examples": [
        "light harvesting",
        "supercapacitor electrodes"
      ]
    }
  ],
  "environmental": {
    "recyclable": false,
    "biodegradable": false,
    "degradation_pathway": null,
    "environmental_notes": null
  },
  "references": [
    "wiki-cmp"
  ],
  "media": {
    "hero_image": null,
    "diagrams": [],
    "structure_render_2d": null,
    "structure_render_3d": null
  },
  "toxicity_safety": {
    "ld50_oral_rat": {
      "value": null,
      "unit": "mg/kg",
      "status": "placeholder"
    },
    "nfpa_health_rating": {
      "value": null,
      "unit": "",
      "status": "placeholder"
    },
    "nfpa_flammability_rating": {
      "value": null,
      "unit": "",
      "status": "placeholder"
    },
    "nfpa_reactivity_rating": {
      "value": null,
      "unit": "",
      "status": "placeholder"
    },
    "carcinogenic_classification": {
      "value": null,
      "status": "placeholder"
    },
    "safety_notes": null
  }
}
