Repository: kiarashfa/PolymerAtlas

# Atlas of Polymers

A free, history-narrated encyclopedia of the polymers that made the modern
world, with 96 entries across seven eras (1833 onward), from nature's
macromolecules to designed smart materials. No ads, no logins, no tracking.

Each polymer page pairs an author-written historical narrative with a fully
structured, cited property dataset: identity, classification, history,
synthesis, structure & morphology, physical / thermal / mechanical
properties, chemical resistance, processing, applications, environmental &
recycling notes, and numbered references. Values that haven't been verified
yet say so honestly; nothing is faked.

File: src/content/polymerData/cyclic-olefin-copolymer.json
{
  "id": "cyclic-olefin-copolymer",
  "slug": "cyclic-olefin-copolymer",
  "name": "Cyclic Olefin Copolymer (COC): The Ultimate Transparent",
  "abbreviation": [
    "COC"
  ],
  "type": "hub",
  "parent": null,
  "cas_number": "26007-43-2",
  "resin_id_code": null,
  "chemical_formula": {
    "empirical": "(C2H4)x·(C7H10)y",
    "structural": "[-CH2-CH2-]x[-C7H10-]y"
  },
  "repeat_unit": "{[][$]CC[$],[$]C1C2CCC(C2)C1[$][]}",
  "smiles_depiction": "*CC*.*C1C2CCC(C2)C1*",
  "notation_note": "The norbornene-derived unit has no honest linear notation: metallocene catalysis adds across its ring double bond without opening the ring, so the bicyclic bridge (bicyclo[2.2.1]heptane) is carried bodily into the backbone, fused to it at two adjacent carbons. 'C7H10' stands in for that whole bridged, two-ring structure: the bracket notation cannot show its fused 3D geometry or which two ring carbons actually continue the chain. The bulky ring is what stops the chain crystallizing, leaving a glassy, glass-clear material; raising its proportion raises the glass transition.",
  "iupac_name": null,
  "synonyms": [
    "cyclo olefin copolymer",
    "ethylene-norbornene copolymer"
  ],
  "aliases": [
    {
      "name": "TOPAS",
      "autolinkable": false
    },
    {
      "name": "APEL",
      "autolinkable": false
    }
  ],
  "chemical_family": [
    "polyolefin"
  ],
  "backbone_class": "carbon-chain",
  "polymerization_mechanism": [
    "coordination"
  ],
  "monomer": [
    {
      "name": "Ethylene",
      "wikipedia_url": "https://en.wikipedia.org/wiki/Ethylene"
    },
    {
      "name": "Norbornene",
      "wikipedia_url": "https://en.wikipedia.org/wiki/Norbornene"
    }
  ],
  "polymer_class": "thermoplastic",
  "year_of_origin": 2002,
  "era": "The Smart Materials Era (2000-2015)",
  "key_figures": [
    "Walter Kaminsky",
    "Hoechst AG",
    "Mitsui Chemicals"
  ],
  "historical_events_referenced": [
    "Signing of the Homeland Security Act, creating the U.S. Department of Homeland Security (25 November 2002)",
    "Publication of Becker and Locascio's review \"Polymer microfluidic devices\" (2002)"
  ],
  "historical_images": [
    {
      "src": "~/assets/polymers/cyclic-olefin-copolymer/homeland-security-act-signing-2002.webp",
      "alt": "President George W. Bush speaking at a podium marked 'Protecting the Homeland,' flanked by a row of officials, inside a formal room with an American flag.",
      "caption": "President Bush signs the Homeland Security Act, 25 November 2002: legislation born from a security crisis that also exposed the need for fast, portable diagnostic technology.",
      "source_url": "https://commons.wikimedia.org/wiki/File:President_George_W._Bush_addresses_the_media_during_the_signing_of_the_Homeland_Security_Act_in_the_East_Room.jpg",
      "author": "White House photo by Paul Morse",
      "license": "Public domain"
    },
    {
      "src": "~/assets/polymers/cyclic-olefin-copolymer/university-of-hamburg-main-building.webp",
      "alt": "An aerial view of an ornate early-twentieth-century domed building with red tile roofs, forming a large enclosed courtyard in a European city centre.",
      "caption": "The University of Hamburg, where Walter Kaminsky discovered the metallocene catalyst chemistry behind COC in 1980.",
      "source_url": "https://commons.wikimedia.org/wiki/File:UniHHHauptgebaeude.jpg",
      "author": "Merlin Senger",
      "license": "CC BY-SA 3.0"
    },
    {
      "src": "~/assets/polymers/cyclic-olefin-copolymer/industriepark-hoechst.webp",
      "alt": "A riverside industrial site with brick factory buildings, a tall chimney and pipework, seen across the water from a bridge.",
      "caption": "Part of the Höchst industrial park near Frankfurt, the home site of Hoechst AG, whose researchers used Kaminsky's catalyst to build the first COC in the late 1980s.",
      "source_url": "https://commons.wikimedia.org/wiki/File:Industriepark_H%C3%B6chst,_Leunabr%C3%BCcke.jpg",
      "author": "EvaK",
      "license": "CC BY-SA 2.5"
    },
    {
      "src": "~/assets/polymers/cyclic-olefin-copolymer/microfluidic-lab-on-chip.webp",
      "alt": "A small, clear, rectangular microfluidic chip with an etched channel network, connected to eight green-hubbed needles by curved steel tubes, sitting in a glass dish.",
      "caption": "A microfluidic 'lab on a chip' device, the kind of miniaturized diagnostic platform that COC's clarity, rigidity and chemical inertness were well suited to build.",
      "source_url": "https://commons.wikimedia.org/wiki/File:Lab_on_a_Chip_(7788250170).jpg",
      "author": "National Institute of Standards and Technology",
      "license": "Public domain"
    },
    {
      "src": "~/assets/polymers/cyclic-olefin-copolymer/pharmaceutical-blister-pack.webp",
      "alt": "Several silver foil-backed pharmaceutical blister packs containing round tablets and dark oblong capsules, photographed close together on a wooden surface.",
      "caption": "Blister packaging, one of the everyday places COC's moisture barrier and clarity have been steadily displacing older film materials.",
      "source_url": "https://commons.wikimedia.org/wiki/File:Pills_in_blister_pack.jpg",
      "author": "Unknown author",
      "license": "CC0"
    }
  ],
  "physical": {
    "density": {
      "value": null,
      "range_min": 1.00,
      "range_max": 1.08,
      "unit": "g/cm³",
      "status": "verified",
      "evidence_level": "handbook",
      "source": "handbook-wypych-2016",
      "conditions": "20°C"
    },
    "melt_flow_index": {
      "value": null,
      "range_min": 2,
      "range_max": 36,
      "unit": "g/10min",
      "status": "verified",
      "evidence_level": "handbook",
      "source": "handbook-wypych-2016",
      "conditions": "260°C/2.16 kg; a single source reports up to 48 g/10min"
    },
    "refractive_index": {
      "value": null,
      "range_min": 1.51,
      "range_max": 1.54,
      "unit": "",
      "status": "verified",
      "evidence_level": "handbook",
      "source": "handbook-wypych-2016",
      "conditions": "20°C; Topas grade 1.53"
    },
    "dielectric_constant": {
      "value": 2.2,
      "unit": "",
      "status": "verified",
      "evidence_level": "handbook",
      "source": "handbook-wypych-2016",
      "conditions": "100 Hz-1 MHz, Topas grade; relative permittivity separately reported as 2.35 at 1–10 Hz and 2.3 at 1 GHz"
    },
    "electrical_conductivity": {
      "value": 1e-14,
      "unit": "S/m",
      "status": "verified",
      "evidence_level": "handbook",
      "source": "handbook-wypych-2016",
      "conditions": "reciprocal of reported volume resistivity, 1x10^14 ohm-m"
    },
    "transmittance": {
      "value": null,
      "range_min": 90,
      "range_max": 92,
      "unit": "%",
      "status": "verified",
      "evidence_level": "handbook",
      "source": "handbook-wypych-2016",
      "conditions": "Topas grade 91.4%"
    },
    "haze": {
      "value": null,
      "range_min": 0.5,
      "range_max": 4,
      "unit": "%",
      "status": "verified",
      "evidence_level": "handbook",
      "source": "handbook-wypych-2016"
    },
    "gloss": {
      "value": 100,
      "unit": "%",
      "status": "verified",
      "evidence_level": "handbook",
      "source": "handbook-wypych-2016",
      "conditions": ">100 (exceeds standard scale ceiling), 60°, Gardner (ASTM D523)"
    },
    "water_absorption": {
      "value": null,
      "range_max": 0.01,
      "unit": "%",
      "status": "verified",
      "evidence_level": "handbook",
      "source": "handbook-wypych-2016",
      "conditions": "<0.01%, equilibrium, 23°C"
    },
    "dielectric_strength": {
      "value": null,
      "unit": "kV/mm",
      "status": "placeholder"
    }
  },
  "synthesis": {
    "polymerization_type": "coordination chain copolymerization",
    "common_monomers": [
      "ethylene",
      "norbornene or tetracyclododecene"
    ],
    "catalysts": [
      "metallocene catalysts"
    ],
    "industrial_process_notes": "Made via chain copolymerization of cyclic monomers (norbornene or tetracyclododecene) with ethylene. Commercial variants include TOPAS and APEL.",
    "synthesis_scheme_image": null
  },
  "structure_morphology": {
    "tacticity": null,
    "crystallinity_typical": {
      "value": 0,
      "unit": "%",
      "status": "verified",
      "evidence_level": "handbook",
      "source": "handbook-wypych-2016",
      "conditions": "Amorphous, which underlies its exceptional transparency."
    },
    "crystal_structure": null,
    "chain_flexibility_notes": "Bulky cyclic olefin units in the backbone restrict chain mobility, raising Tg far above room temperature while remaining fully amorphous. This is the combination that gives COC both rigidity and optical clarity.",
    "tg_relation_notes": null,
    "molecular_weight": {
      "mn": {
        "value": null,
        "range_min": 51000,
        "range_max": 173000,
        "unit": "g/mol",
        "status": "verified",
        "evidence_level": "handbook",
        "source": "handbook-wypych-2016"
      },
      "mw": {
        "value": null,
        "range_min": 41000,
        "range_max": 188000,
        "unit": "g/mol",
        "status": "verified",
        "evidence_level": "handbook",
        "source": "handbook-wypych-2016",
        "conditions": "note: the stated Mw range partly falls below the Mn range, as printed in the source"
      },
      "pdi": {
        "value": null,
        "range_min": 1.5,
        "range_max": 4.1,
        "unit": "",
        "status": "verified",
        "evidence_level": "handbook",
        "source": "handbook-wypych-2016"
      }
    }
  },
  "thermal": {
    "tg": {
      "value": null,
      "range_min": 62,
      "range_max": 177,
      "unit": "°C",
      "status": "verified",
      "evidence_level": "handbook",
      "source": "handbook-wypych-2016",
      "conditions": "varies strongly with norbornene content and catalyst: 114–122°C (metallocene catalyst), 96–125°C (depending on annealing). Note: an earlier tertiary source claimed Tg exceeds 200°C; the handbook's own range tops out at 177°C."
    },
    "tm": {
      "value": null,
      "unit": "°C",
      "status": "not_applicable",
      "conditions": "Amorphous; no true melting point."
    },
    "tc": {
      "value": null,
      "unit": "°C",
      "status": "not_applicable"
    },
    "hdt": {
      "value": null,
      "range_min": 60,
      "range_max": 151,
      "unit": "°C",
      "status": "verified",
      "evidence_level": "handbook",
      "source": "handbook-wypych-2016",
      "conditions": "1.8 MPa; base grades 60–125°C, Topas grades 68–151°C"
    },
    "decomposition_onset": {
      "value": null,
      "range_min": 407,
      "range_max": 440,
      "unit": "°C",
      "status": "verified",
      "evidence_level": "handbook",
      "source": "handbook-wypych-2016"
    },
    "thermal_conductivity": {
      "value": null,
      "unit": "W/(m·K)",
      "status": "placeholder"
    }
  },
  "mechanical": {
    "tensile_modulus": {
      "value": null,
      "range_min": 1260,
      "range_max": 3200,
      "unit": "MPa",
      "status": "verified",
      "evidence_level": "handbook",
      "source": "handbook-wypych-2016"
    },
    "yield_strength": {
      "value": null,
      "range_min": 37,
      "range_max": 60,
      "unit": "MPa",
      "status": "verified",
      "evidence_level": "handbook",
      "source": "handbook-wypych-2016"
    },
    "tensile_strength_at_break": {
      "value": null,
      "range_min": 22,
      "range_max": 72,
      "unit": "MPa",
      "status": "verified",
      "evidence_level": "handbook",
      "source": "handbook-wypych-2016",
      "conditions": "Topas grade 46–63 MPa"
    },
    "elongation_at_break": {
      "value": null,
      "range_min": 1.1,
      "range_max": 100,
      "unit": "%",
      "status": "verified",
      "evidence_level": "handbook",
      "source": "handbook-wypych-2016"
    },
    "impact_izod": {
      "value": null,
      "range_min": 25,
      "range_max": 45,
      "unit": "J/m",
      "status": "verified",
      "evidence_level": "handbook",
      "source": "handbook-wypych-2016",
      "conditions": "notched, 23°C"
    },
    "impact_charpy": {
      "value": null,
      "range_min": 1.6,
      "range_max": 2.6,
      "unit": "kJ/m²",
      "status": "verified",
      "evidence_level": "handbook",
      "source": "handbook-wypych-2016",
      "conditions": "notched, 23°C; Topas grade 1.8–2.6"
    },
    "hardness": {
      "value": null,
      "range_min": 130,
      "range_max": 184,
      "unit": "MPa",
      "status": "verified",
      "evidence_level": "handbook",
      "source": "handbook-wypych-2016",
      "conditions": "ball indentation hardness, 358 N/30 s (ISO 2039-1)"
    },
    "flexural_modulus": {
      "value": null,
      "range_min": 2400,
      "range_max": 3200,
      "unit": "MPa",
      "status": "verified",
      "evidence_level": "handbook",
      "source": "handbook-wypych-2016"
    },
    "poissons_ratio": {
      "value": null,
      "unit": "",
      "status": "placeholder"
    },
    "coefficient_of_friction": {
      "value": null,
      "unit": "",
      "status": "placeholder"
    }
  },
  "chemical_resistance": {
    "solvent_resistance": {
      "water_vapor": {
        "value": "Excellent moisture barrier, low absorption",
        "status": "verified",
        "evidence_level": "tertiary",
        "source": "wiki-coc"
      },
      "acids": {
        "value": "resistant",
        "conditions": "dilute and concentrated",
        "status": "verified",
        "evidence_level": "handbook",
        "source": "handbook-wypych-2016"
      },
      "alcohols": {
        "value": "resistant",
        "status": "verified",
        "evidence_level": "handbook",
        "source": "handbook-wypych-2016"
      },
      "alkalis": {
        "value": "resistant",
        "status": "verified",
        "evidence_level": "handbook",
        "source": "handbook-wypych-2016"
      },
      "aliphatic hydrocarbons": {
        "value": "non-resistant",
        "status": "verified",
        "evidence_level": "handbook",
        "source": "handbook-wypych-2016"
      },
      "aromatic hydrocarbons": {
        "value": "non-resistant",
        "status": "verified",
        "evidence_level": "handbook",
        "source": "handbook-wypych-2016"
      },
      "esters": {
        "value": "resistant",
        "status": "verified",
        "evidence_level": "handbook",
        "source": "handbook-wypych-2016"
      },
      "greases & oils": {
        "value": "non-resistant",
        "status": "verified",
        "evidence_level": "handbook",
        "source": "handbook-wypych-2016"
      },
      "halogenated hydrocarbons": {
        "value": "non-resistant",
        "status": "verified",
        "evidence_level": "handbook",
        "source": "handbook-wypych-2016"
      },
      "ketones": {
        "value": "resistant (short chain)",
        "status": "verified",
        "evidence_level": "handbook",
        "source": "handbook-wypych-2016"
      }
    },
    "weathering_uv": {
      "value": "Photooxidizes under UV (280–380 nm; peak activation 267 nm) forming chromophores/hydroperoxides/carboxylic acids; requires antioxidant stabilization (e.g. Irganox 1010). High UV transmittance (optically) is a separate property from UV degradation resistance.",
      "status": "verified",
      "evidence_level": "handbook",
      "source": "handbook-wypych-2016"
    },
    "hydrolysis_resistance": {
      "value": null,
      "status": "not_applicable",
      "conditions": "Ethylene-norbornene copolymer; backbone is a fully saturated hydrocarbon (C-C, C-H only) with no ester, amide, or other hydrolyzable linkage."
    },
    "flammability_ul94": {
      "value": "HB",
      "status": "verified",
      "evidence_level": "handbook",
      "source": "handbook-wypych-2016"
    },
    "limiting_oxygen_index": {
      "value": null,
      "unit": "%",
      "status": "placeholder"
    },
    "solubility_parameter": {
      "value": null,
      "unit": "MPa^0.5",
      "status": "placeholder"
    },
    "gas_permeability": [
      {
        "key": "O2",
        "value": null,
        "range_min": 1.97e-14,
        "range_max": 4.63e-14,
        "unit": "cm³(STP)·cm/(cm²·s·Pa)",
        "conditions": "25°C; converted from 1.7–4 cm³(STP)·cm/(m²·day·bar)",
        "status": "verified",
        "evidence_level": "handbook",
        "source": "handbook-wypych-2016"
      }
    ]
  },
  "processing": {
    "processing_methods": [
      "injection molding (microfluidic devices, precise mold detail replication)",
      "extrusion",
      "film casting"
    ],
    "processing_temp_range": {
      "value": null,
      "range_min": 190,
      "range_max": 240,
      "unit": "°C",
      "status": "verified",
      "evidence_level": "handbook",
      "source": "handbook-wypych-2016",
      "conditions": "injection molding/extrusion"
    },
    "drying_required": null,
    "shrinkage_rate": {
      "value": null,
      "range_min": 0.1,
      "range_max": 0.7,
      "unit": "%",
      "status": "verified",
      "evidence_level": "handbook",
      "source": "handbook-wypych-2016"
    }
  },
  "applications": [
    {
      "sector": "Pharmaceutical packaging",
      "examples": [
        "blister packaging (high purity, sterilization-compatible)"
      ]
    },
    {
      "sector": "Microfluidics",
      "examples": [
        "micron-scale molded lab-on-chip devices"
      ]
    },
    {
      "sector": "Optical",
      "examples": [
        "lenses",
        "touch screens",
        "camera components",
        "films"
      ]
    }
  ],
  "environmental": {
    "recyclable": true,
    "biodegradable": false,
    "degradation_pathway": null,
    "environmental_notes": null
  },
  "references": [
    "wiki-coc",
    "handbook-wypych-2016"
  ],
  "media": {
    "hero_image": null,
    "diagrams": [],
    "structure_render_2d": {
      "src": "~/assets/structures/cyclic-olefin-copolymer.svg",
      "alt": "Repeat unit of Cyclic Olefin Copolymer, drawn as a skeletal structure with polymer brackets",
      "source_url": "",
      "author": "Atlas of Polymers",
      "license": "CC BY-SA 4.0",
      "tool": "ChemDraw",
      "generated_date": "2026-07-27"
    },
    "structure_render_3d": {
      "src": "/structures/cyclic-olefin-copolymer.sdf",
      "alt": "Ball-and-stick model of one Cyclic Olefin Copolymer repeat unit",
      "caption": "A three-unit model is available alongside this one.",
      "source_url": "",
      "author": "Atlas of Polymers",
      "license": "CC BY-SA 4.0",
      "tool": "ChemDraw",
      "generated_date": "2026-07-27"
    }
  },
  "toxicity_safety": {
    "ld50_oral_rat": {
      "value": 3250,
      "unit": "mg/kg",
      "status": "verified",
      "evidence_level": "handbook",
      "source": "handbook-wypych-2016"
    },
    "nfpa_health_rating": {
      "value": 1,
      "unit": "",
      "status": "verified",
      "evidence_level": "handbook",
      "source": "handbook-wypych-2016",
      "conditions": "HMIS rating, 0–4 scale"
    },
    "nfpa_flammability_rating": {
      "value": 1,
      "unit": "",
      "status": "verified",
      "evidence_level": "handbook",
      "source": "handbook-wypych-2016",
      "conditions": "HMIS rating, 0–4 scale"
    },
    "nfpa_reactivity_rating": {
      "value": 0,
      "unit": "",
      "status": "verified",
      "evidence_level": "handbook",
      "source": "handbook-wypych-2016",
      "conditions": "HMIS rating, 0–4 scale"
    },
    "carcinogenic_classification": {
      "value": null,
      "status": "placeholder"
    },
    "safety_notes": "TLV (ACGIH): 10 mg/m³ total, 3 mg/m³ respirable fraction. OSHA: 5 mg/m³ respirable dust, 15 mg/m³ total dust."
  }
}

File: src/content/polymerData/ebonite.json
{
  "id": "ebonite",
  "slug": "ebonite",
  "name": "Ebonite (Vulcanite): The Black Gold",
  "abbreviation": [
    "Vulcanite"
  ],
  "type": "variant",
  "parent": "vulcanized-natural-rubber",
  "cas_number": null,
  "resin_id_code": null,
  "chemical_formula": {
    "empirical": "(C5H8)n",
    "structural": null
  },
  "repeat_unit": "{[][$]C/C(C)=C\\C[$][]}",
  "smiles_depiction": "*C/C(C)=C\\C*",
  "notation_note": "The same cis-1,4 isoprene repeat as natural rubber. Ebonite is what happens when vulcanization is pushed to its limit: 30 to 50% sulfur by weight, crosslinking so dense that the material stops being a rubber and becomes a hard, brittle solid.",
  "iupac_name": null,
  "synonyms": [
    "vulcanite",
    "hard rubber"
  ],
  "aliases": [
    {
      "name": "vulcanite",
      "autolinkable": true
    },
    {
      "name": "hard rubber",
      "autolinkable": true
    }
  ],
  "chemical_family": [
    "natural-rubber",
    "diene-rubber"
  ],
  "backbone_class": "carbon-chain",
  "polymerization_mechanism": [
    "natural-biosynthesis"
  ],
  "monomer": [
    {
      "name": "Isoprene",
      "wikipedia_url": "https://en.wikipedia.org/wiki/Isoprene"
    }
  ],
  "polymer_class": "thermoset",
  "year_of_origin": 1851,
  "era": "Decoding Nature's Legacy (1833-1902)",
  "key_figures": [
    "Nelson Goodyear",
    "Charles Goodyear"
  ],
  "historical_events_referenced": [
    "The Great Exhibition and the Crystal Palace, London (1851)",
    "Charles Goodyear's Vulcanite Court exhibit at the Great Exhibition (1851)",
    "Nelson Goodyear's hard-rubber patent, granted 6 May 1851",
    "Murder of Josiah Bacon in the vulcanite dental patent dispute (1879)"
  ],
  "historical_images": [
    {
      "src": "~/assets/polymers/ebonite/crystal-palace-exterior-1851.webp",
      "alt": "An engraving of a vast glass-and-iron exhibition building with rounded transepts, seen from a park road with carriages passing in front.",
      "caption": "The Crystal Palace in Hyde Park, built to house the Great Exhibition of 1851.",
      "source_url": "https://commons.wikimedia.org/wiki/File:The_Crystal_Palace_in_Hyde_Park_for_Grand_International_Exhibition_of_1851.jpg",
      "author": "Read & Co. Engravers & Printers",
      "license": "Public domain"
    },
    {
      "src": "~/assets/polymers/ebonite/crystal-palace-interior-1851.webp",
      "alt": "A coloured lithograph of the exhibition's glazed interior, crowded with visitors beneath a soaring transept roof.",
      "caption": "The exhibition floor from the inside: the scale of spectacle Goodyear's own rubber pavilion was built to compete with.",
      "source_url": "https://commons.wikimedia.org/wiki/File:Crystal_Palace_-_interior.jpg",
      "author": "J. McNeven",
      "license": "Public domain"
    },
    {
      "src": "~/assets/polymers/ebonite/ebonite-switch-1888.webp",
      "alt": "A small line engraving of a rotary electrical switch with a turned knob, mounted on a rectangular base.",
      "caption": "An ebonite switch from 1888: the material's hardness and resistance to current made it a natural fit for the earliest domestic electrical fittings.",
      "source_url": "https://commons.wikimedia.org/wiki/File:Ebonite_switch,_1888_(Forty_Years_of_Electrical_Progress).jpg",
      "author": "Andy Dingley (scanner)",
      "license": "Public domain"
    },
    {
      "src": "~/assets/polymers/ebonite/ebonite-mourning-bracelet.webp",
      "alt": "A dark, glossy hinged bracelet with a hand-carved openwork design, photographed against a plain background.",
      "caption": "An ebonite bracelet from the second half of the 1800s: light enough to wear as jewellery, black enough to serve as an inexpensive substitute for jet in Victorian mourning dress.",
      "source_url": "https://commons.wikimedia.org/wiki/File:Armband_i_ebonit,_1800-talets_andra_h%C3%A4lft_-_Hallwylska_museet_-_110146.tif",
      "author": "Unknown author",
      "license": "Public domain"
    },
    {
      "src": "~/assets/polymers/ebonite/vulcanite-matchsafe.webp",
      "alt": "An oblong pocket matchsafe with a slip-top lid, its surface patterned with irregular red and black mottling.",
      "caption": "A vulcanite matchsafe from the early twentieth century: the mottled finish left by the sulfur cure became a decorative feature in its own right, on objects far removed from dentistry or electricity.",
      "source_url": "https://commons.wikimedia.org/wiki/File:Vulcanite_Matchsafe,_early_20th_century_(CH_18503555).jpg",
      "author": "Unknown artist Unknown artist",
      "license": "Public domain"
    }
  ],
  "physical": {
    "density": {
      "value": 1.15,
      "range_min": 1.1,
      "range_max": 1.2,
      "unit": "g/cm³",
      "status": "verified",
      "evidence_level": "tertiary",
      "source": "wiki-ebonite",
      "conditions": "Varies with sulfur/filler composition."
    },
    "melt_flow_index": {
      "value": null,
      "unit": "g/10min",
      "status": "not_applicable"
    },
    "refractive_index": {
      "value": null,
      "unit": "",
      "status": "placeholder"
    },
    "dielectric_constant": {
      "value": null,
      "unit": "",
      "status": "placeholder"
    },
    "electrical_conductivity": {
      "value": null,
      "unit": "S/m",
      "status": "placeholder"
    },
    "transmittance": {
      "value": null,
      "unit": "%",
      "status": "placeholder"
    },
    "haze": {
      "value": null,
      "unit": "%",
      "status": "placeholder"
    },
    "gloss": {
      "value": null,
      "unit": "%",
      "status": "placeholder"
    },
    "water_absorption": {
      "value": null,
      "unit": "%",
      "status": "placeholder"
    },
    "dielectric_strength": {
      "value": null,
      "unit": "kV/mm",
      "status": "placeholder"
    }
  },
  "synthesis": {
    "polymerization_type": null,
    "common_monomers": [],
    "catalysts": [
      "sulfur (25-80% by mass)"
    ],
    "industrial_process_notes": "Extended, heavy sulfur vulcanization of natural rubber (25–80% sulfur, often with zinc oxide and/or linseed oil filler), pioneered by Nelson Goodyear (brother of Charles Goodyear) starting 1851. Optimal mechanical properties are reported around ~35% sulfur content, with maximum impact strength near ~30%.",
    "synthesis_scheme_image": null
  },
  "structure_morphology": {
    "tacticity": "cis-1,4 backbone (inherited from natural rubber), densely crosslinked via sulfur bridges.",
    "crystallinity_typical": {
      "value": null,
      "unit": "%",
      "status": "not_applicable"
    },
    "crystal_structure": null,
    "chain_flexibility_notes": "Rigid at room temperature due to dense sulfur crosslinking; exhibits shape-memory behavior when reheated.",
    "tg_relation_notes": null,
    "molecular_weight": {
      "mn": {
        "value": null,
        "unit": "g/mol",
        "status": "placeholder"
      },
      "mw": {
        "value": null,
        "unit": "g/mol",
        "status": "placeholder"
      },
      "pdi": {
        "value": null,
        "unit": "",
        "status": "placeholder"
      }
    }
  },
  "thermal": {
    "tg": {
      "value": 75,
      "range_min": 70,
      "range_max": 80,
      "unit": "°C",
      "status": "verified",
      "evidence_level": "tertiary",
      "source": "wiki-ebonite",
      "conditions": "Reported as the softening/glass-transition range."
    },
    "tm": {
      "value": null,
      "unit": "°C",
      "status": "not_applicable",
      "conditions": "Crosslinked thermoset; does not melt."
    },
    "tc": {
      "value": null,
      "unit": "°C",
      "status": "not_applicable"
    },
    "hdt": {
      "value": null,
      "unit": "°C",
      "status": "placeholder"
    },
    "decomposition_onset": {
      "value": null,
      "unit": "°C",
      "status": "placeholder"
    },
    "thermal_conductivity": {
      "value": null,
      "unit": "W/(m·K)",
      "status": "placeholder"
    }
  },
  "mechanical": {
    "tensile_modulus": {
      "value": null,
      "unit": "MPa",
      "status": "placeholder"
    },
    "yield_strength": {
      "value": null,
      "unit": "MPa",
      "status": "placeholder"
    },
    "tensile_strength_at_break": {
      "value": null,
      "unit": "MPa",
      "status": "placeholder"
    },
    "elongation_at_break": {
      "value": null,
      "unit": "%",
      "status": "placeholder"
    },
    "impact_izod": {
      "value": null,
      "unit": "J/m",
      "status": "placeholder"
    },
    "impact_charpy": {
      "value": null,
      "unit": "kJ/m²",
      "status": "placeholder"
    },
    "hardness": {
      "value": null,
      "unit": "Shore",
      "status": "placeholder",
      "conditions": "Qualitatively rigid/brittle; no single sourced Shore number."
    },
    "flexural_modulus": {
      "value": null,
      "unit": "MPa",
      "status": "placeholder"
    },
    "poissons_ratio": {
      "value": null,
      "unit": "",
      "status": "placeholder"
    },
    "coefficient_of_friction": {
      "value": null,
      "unit": "",
      "status": "placeholder"
    }
  },
  "chemical_resistance": {
    "solvent_resistance": {},
    "weathering_uv": {
      "value": null,
      "status": "placeholder"
    },
    "hydrolysis_resistance": {
      "value": null,
      "status": "not_applicable"
    },
    "flammability_ul94": {
      "value": null,
      "status": "placeholder"
    },
    "limiting_oxygen_index": {
      "value": null,
      "unit": "%",
      "status": "placeholder"
    },
    "solubility_parameter": {
      "value": null,
      "unit": "MPa^0.5",
      "status": "placeholder"
    }
  },
  "processing": {
    "processing_methods": [
      "compression molding with heavy sulfur cure",
      "machining/turning (fountain pen and mouthpiece manufacture)"
    ],
    "processing_temp_range": {
      "value": null,
      "unit": "°C",
      "status": "placeholder"
    },
    "drying_required": null,
    "shrinkage_rate": {
      "value": null,
      "unit": "%",
      "status": "placeholder"
    }
  },
  "applications": [
    {
      "sector": "Writing instruments",
      "examples": [
        "fountain pen bodies and components"
      ]
    },
    {
      "sector": "Musical instruments",
      "examples": [
        "saxophone and clarinet mouthpieces"
      ]
    },
    {
      "sector": "Electrical",
      "examples": [
        "historical battery casings",
        "electrical insulation and plugs"
      ]
    },
    {
      "sector": "Sporting goods & education",
      "examples": [
        "hockey pucks",
        "static-electricity demonstration rods"
      ]
    }
  ],
  "environmental": {
    "recyclable": false,
    "biodegradable": false,
    "degradation_pathway": null,
    "environmental_notes": "Brittleness led to replacement by modern plastics (e.g. polypropylene) in applications like battery cases."
  },
  "references": [
    "wiki-ebonite"
  ],
  "media": {
    "hero_image": null,
    "diagrams": [],
    "structure_render_2d": {
      "src": "~/assets/structures/ebonite.svg",
      "alt": "Repeat unit of Ebonite, drawn as a skeletal structure with polymer brackets",
      "source_url": "",
      "author": "Atlas of Polymers",
      "license": "CC BY-SA 4.0",
      "tool": "ChemDraw",
      "generated_date": "2026-07-27"
    },
    "structure_render_3d": {
      "src": "/structures/ebonite.sdf",
      "alt": "Ball-and-stick model of one Ebonite repeat unit",
      "caption": "A three-unit model is available alongside this one.",
      "source_url": "",
      "author": "Atlas of Polymers",
      "license": "CC BY-SA 4.0",
      "tool": "ChemDraw",
      "generated_date": "2026-07-27"
    }
  },
  "toxicity_safety": {
    "ld50_oral_rat": {
      "value": null,
      "unit": "mg/kg",
      "status": "placeholder"
    },
    "nfpa_health_rating": {
      "value": null,
      "unit": "",
      "status": "placeholder"
    },
    "nfpa_flammability_rating": {
      "value": null,
      "unit": "",
      "status": "placeholder"
    },
    "nfpa_reactivity_rating": {
      "value": null,
      "unit": "",
      "status": "placeholder"
    },
    "carcinogenic_classification": {
      "value": null,
      "status": "placeholder"
    },
    "safety_notes": null
  }
}
