Repository: kiarashfa/PolymerAtlas

# Atlas of Polymers

A free, history-narrated encyclopedia of the polymers that made the modern
world, with 96 entries across seven eras (1833 onward), from nature's
macromolecules to designed smart materials. No ads, no logins, no tracking.

Each polymer page pairs an author-written historical narrative with a fully
structured, cited property dataset: identity, classification, history,
synthesis, structure & morphology, physical / thermal / mechanical
properties, chemical resistance, processing, applications, environmental &
recycling notes, and numbered references. Values that haven't been verified
yet say so honestly; nothing is faked.

File: src/content/polymerData/epoxy-resin.json
{
  "id": "epoxy-resin",
  "slug": "epoxy-resin",
  "name": "Epoxy Resin: The Molecular Glue",
  "abbreviation": [],
  "type": "hub",
  "parent": null,
  "cas_number": null,
  "resin_id_code": null,
  "chemical_formula": {
    "empirical": "(C18H20O3)n",
    "structural": "[-O-C6H4-C(CH3)2-C6H4-O-CH2-CH(OH)-CH2-]n"
  },
  "repeat_unit": "{[][>]Oc1ccc(cc1)C(C)(C)c1ccc(cc1)OCC(O)C[<][]}",
  "smiles_depiction": "*Oc1ccc(cc1)C(C)(C)c1ccc(cc1)OCC(O)C*",
  "notation_note": "The linear bisphenol A resin is shown. In use it is a thermoset: the terminal epoxide rings are opened by a hardener that ties the chains into a network, so the cured material has no repeating unit at all.",
  "iupac_name": null,
  "synonyms": [],
  "aliases": [],
  "chemical_family": [
    "epoxy"
  ],
  "backbone_class": "heterochain",
  "polymerization_mechanism": [
    "step-growth-condensation"
  ],
  "monomer": [
    {
      "name": "Bisphenol A diglycidyl ether (DGEBA)",
      "wikipedia_url": "https://en.wikipedia.org/wiki/Bisphenol_A_diglycidyl_ether"
    },
    {
      "name": "Epichlorohydrin",
      "wikipedia_url": "https://en.wikipedia.org/wiki/Epichlorohydrin"
    }
  ],
  "polymer_class": "thermoset",
  "year_of_origin": 1946,
  "era": "The Post-War Boom (1946-1960)",
  "key_figures": [
    "Pierre Castan",
    "Sylvan Greenlee"
  ],
  "historical_events_referenced": [
    "Postwar rubble-clearance and reconstruction across bombed European cities (1946)",
    "Ciba brings Castan's resin to market as Araldite (1946)"
  ],
  "historical_images": [
    {
      "src": "~/assets/polymers/epoxy-resin/berlin-rubble-women-reconstruction-1946.webp",
      "alt": "Two women in aprons and headscarves shoveling rubble into a wheelbarrow in front of a bombed, roofless building, with a large mound of broken masonry behind them.",
      "caption": "Berlin's Trümmerfrauen clearing rubble, July 1946. Reconstruction, not new construction, was the material problem of the year.",
      "source_url": "https://commons.wikimedia.org/wiki/File:Bundesarchiv_Bild_183-H29659,_Berlin,_J%C3%A4gerstra%C3%9Fe,_Tr%C3%BCmmerfrauen.jpg",
      "author": "Cürlis, Peter",
      "license": "CC BY-SA 3.0 de"
    },
    {
      "src": "~/assets/polymers/epoxy-resin/pierre-castan-portrait.webp",
      "alt": "A small, low-resolution black-and-white photograph of an older man in a dark suit, seated indoors and holding a sheet of paper.",
      "caption": "Pierre Castan, whose search for a better denture material at a Swiss dental firm produced, instead, the resin Ciba would sell as Araldite.",
      "source_url": "https://commons.wikimedia.org/wiki/File:Pierre_Castan.jpg",
      "author": "Poyans",
      "license": "CC BY-SA 4.0"
    },
    {
      "src": "~/assets/polymers/epoxy-resin/sydney-opera-house-construction-1965.webp",
      "alt": "An aerial view of the Sydney Opera House under construction in 1965, showing the ribbed skeletal framework of the shell roofs partly clad in white tile panels, surrounded by tower cranes.",
      "caption": "The Sydney Opera House shells under construction, 1965: precast concrete segments bonded with an Araldite epoxy adhesive rather than mechanical fasteners.",
      "source_url": "https://commons.wikimedia.org/wiki/File:SYDNEY_OPERA_HOUSE_under_construction_1965.tif",
      "author": "Len Stone photograph collection",
      "license": "CC BY 4.0"
    },
    {
      "src": "~/assets/polymers/epoxy-resin/fr4-printed-circuit-board.webp",
      "alt": "A green printed circuit board densely populated with electronic components, resistors, capacitors and connectors, mounted on a wooden surface.",
      "caption": "An epoxy-glass laminate circuit board (FR-4), the rigid, insulating substrate epoxy resin has provided the electronics industry since the 1950s.",
      "source_url": "https://commons.wikimedia.org/wiki/File:Printed_Circuit_Board_2.jpg",
      "author": "Balurbala",
      "license": "CC BY-SA 3.0"
    }
  ],
  "physical": {
    "density": {
      "value": null,
      "range_min": 1.2,
      "range_max": 1.3,
      "unit": "g/cm³",
      "conditions": "unfilled cured resin",
      "status": "verified",
      "evidence_level": "handbook",
      "source": "handbook-mark-1999"
    },
    "melt_flow_index": {
      "value": null,
      "unit": "g/10min",
      "status": "not_applicable"
    },
    "refractive_index": {
      "value": null,
      "range_min": 1.51,
      "range_max": 1.58,
      "unit": "",
      "conditions": "20 °C",
      "status": "verified",
      "evidence_level": "handbook",
      "source": "handbook-wypych-2016"
    },
    "dielectric_constant": {
      "value": 3.6,
      "unit": "",
      "conditions": "1 MHz, unfilled; 3.5–5.0 at 100 Hz",
      "status": "verified",
      "evidence_level": "handbook",
      "source": "handbook-wypych-2016"
    },
    "electrical_conductivity": {
      "value": 1e-14,
      "unit": "S/m",
      "conditions": "reciprocal of reported volume resistivity, 1×10¹⁴ Ω·m, unfilled",
      "status": "verified",
      "evidence_level": "handbook",
      "source": "handbook-wypych-2016"
    },
    "transmittance": {
      "value": null,
      "unit": "%",
      "status": "placeholder"
    },
    "haze": {
      "value": null,
      "unit": "%",
      "status": "placeholder"
    },
    "gloss": {
      "value": null,
      "unit": "%",
      "status": "placeholder"
    },
    "water_absorption": {
      "value": null,
      "range_min": 0.04,
      "range_max": 4.0,
      "unit": "%",
      "conditions": "equilibrium immersion, 23 °C, uncured/thermoplastic-stage resin as tabulated; cured adhesive formulations reported separately at 2–5%",
      "status": "verified",
      "evidence_level": "handbook",
      "source": "handbook-wypych-2016"
    },
    "dielectric_strength": {
      "value": 15,
      "unit": "kV/mm",
      "conditions": "d = 0.6–0.8 mm, K20/P50 test, unfilled",
      "status": "verified",
      "evidence_level": "handbook",
      "source": "handbook-wypych-2016"
    }
  },
  "synthesis": {
    "polymerization_type": "step-growth condensation, then crosslinking cure",
    "common_monomers": [
      "bisphenol A",
      "epichlorohydrin"
    ],
    "catalysts": [
      "polyfunctional amines",
      "anhydrides",
      "phenols",
      "thiols",
      "isocyanates (all as curing agents)"
    ],
    "industrial_process_notes": "The most common industrial epoxy prepolymer, bisphenol A diglycidyl ether (BADGE/DGEBA), is made by reacting epichlorohydrin with bisphenol A. Pierre Castan is credited with discovering bisphenol-A-based epoxy resins in 1943 (building on Paul Schlack's 1934 work); Sylvan Greenlee patented a related formulation in 1946. Curing proceeds via exothermic crosslinking; hardener reactivity order (fastest to slowest) is thiols > aliphatic amines > cycloaliphatic amines > aromatic amines > anhydrides > phenols. Global epoxy resin market was valued at ~$8 billion in 2016.",
    "synthesis_scheme_image": null
  },
  "structure_morphology": {
    "tacticity": null,
    "crystallinity_typical": {
      "value": 0,
      "unit": "%",
      "status": "estimated",
      "evidence_level": "tertiary",
      "source": "wiki-epoxy",
      "conditions": "Amorphous crosslinked thermoset network once cured."
    },
    "crystal_structure": null,
    "chain_flexibility_notes": "Crosslink density (set by curing agent choice/stoichiometry) tunes the cured resin's rigidity, chemical resistance, and Tg.",
    "tg_relation_notes": null,
    "molecular_weight": {
      "mn": {
        "value": null,
        "unit": "g/mol",
        "status": "placeholder"
      },
      "mw": {
        "value": null,
        "unit": "g/mol",
        "status": "placeholder"
      },
      "pdi": {
        "value": null,
        "unit": "",
        "status": "placeholder"
      }
    }
  },
  "thermal": {
    "tg": {
      "value": null,
      "range_min": 54.5,
      "range_max": 62,
      "unit": "°C",
      "conditions": "commercial cured bisphenol-A/amine systems; uncured/thermoplastic-stage resin reported at 37–127 °C, high-performance cured adhesive systems at 130–246 °C, in the same source",
      "status": "verified",
      "evidence_level": "handbook",
      "source": "handbook-wypych-2016"
    },
    "tm": {
      "value": null,
      "range_min": 90,
      "range_max": 245,
      "unit": "°C",
      "conditions": "uncured (pre-hardener) resin melting range, DSC; once cured with a hardener, the crosslinked network no longer melts",
      "status": "verified",
      "evidence_level": "handbook",
      "source": "handbook-wypych-2016"
    },
    "tc": {
      "value": null,
      "unit": "°C",
      "status": "not_applicable"
    },
    "hdt": {
      "value": null,
      "range_min": 46,
      "range_max": 187,
      "unit": "°C",
      "conditions": "1.8 MPa; Mark reports a similarly wide 47–287 °C for unfilled casting resins under 1.82 MPa flexural load, reflecting hardener/cure-schedule dependence",
      "status": "verified",
      "evidence_level": "handbook",
      "source": "handbook-wypych-2016"
    },
    "decomposition_onset": {
      "value": null,
      "unit": "°C",
      "status": "placeholder"
    },
    "thermal_conductivity": {
      "value": 0.19,
      "range_min": 0.19,
      "range_max": 0.34,
      "unit": "W/(m·K)",
      "conditions": "unfilled casting grade, 293 K; rises to 0.34 by 500 K",
      "status": "verified",
      "evidence_level": "handbook",
      "source": "handbook-mark-1999"
    }
  },
  "mechanical": {
    "tensile_modulus": {
      "value": null,
      "range_min": 3000,
      "range_max": 5000,
      "unit": "MPa",
      "conditions": "unfilled cured resin; unfilled casting resin reported separately at 2,400 MPa",
      "status": "verified",
      "evidence_level": "handbook",
      "source": "handbook-mark-1999"
    },
    "yield_strength": {
      "value": null,
      "range_min": 36.6,
      "range_max": 117.7,
      "unit": "MPa",
      "conditions": "tensile stress at yield, thermoplastic-stage grade as tabulated by source",
      "status": "verified",
      "evidence_level": "handbook",
      "source": "handbook-wypych-2016"
    },
    "tensile_strength_at_break": {
      "value": null,
      "range_min": 28,
      "range_max": 90,
      "unit": "MPa",
      "conditions": "unfilled casting resin; unfilled stress-at-break reported separately at 30–90 MPa; Wypych's broader thermoplastic-stage range is 27–200 MPa",
      "status": "verified",
      "evidence_level": "handbook",
      "source": "handbook-mark-1999"
    },
    "elongation_at_break": {
      "value": null,
      "range_min": 1,
      "range_max": 6,
      "unit": "%",
      "conditions": "unfilled cured resin: 1–2%; unfilled casting resins: 3–6%",
      "status": "verified",
      "evidence_level": "handbook",
      "source": "handbook-mark-1999"
    },
    "impact_izod": {
      "value": null,
      "range_min": 10,
      "range_max": 50,
      "unit": "J/m",
      "conditions": "notched, unfilled",
      "status": "verified",
      "evidence_level": "handbook",
      "source": "handbook-mark-1999"
    },
    "impact_charpy": {
      "value": null,
      "unit": "kJ/m²",
      "status": "placeholder"
    },
    "hardness": {
      "value": null,
      "range_min": 62,
      "range_max": 95,
      "unit": "Shore D",
      "status": "verified",
      "evidence_level": "handbook",
      "source": "handbook-wypych-2016"
    },
    "flexural_modulus": {
      "value": null,
      "range_min": 2550,
      "range_max": 15500,
      "unit": "MPa",
      "status": "verified",
      "evidence_level": "handbook",
      "source": "handbook-wypych-2016"
    },
    "poissons_ratio": {
      "value": 0.42,
      "unit": "",
      "status": "verified",
      "evidence_level": "handbook",
      "source": "handbook-wypych-2016"
    },
    "coefficient_of_friction": {
      "value": null,
      "range_min": 0.5,
      "range_max": 0.6,
      "unit": "",
      "status": "verified",
      "evidence_level": "handbook",
      "source": "handbook-wypych-2016"
    }
  },
  "chemical_resistance": {
    "solvent_resistance": {
      "acids (dilute/concentrated)": {
        "value": "fair-excellent",
        "status": "verified",
        "evidence_level": "handbook",
        "source": "handbook-wypych-2016"
      },
      "alcohols": {
        "value": "excellent-good",
        "status": "verified",
        "evidence_level": "handbook",
        "source": "handbook-wypych-2016"
      },
      "alkalis": {
        "value": "excellent",
        "status": "verified",
        "evidence_level": "handbook",
        "source": "handbook-wypych-2016"
      },
      "aliphatic hydrocarbons": {
        "value": "excellent-good",
        "status": "verified",
        "evidence_level": "handbook",
        "source": "handbook-wypych-2016"
      },
      "aromatic hydrocarbons": {
        "value": "excellent",
        "status": "verified",
        "evidence_level": "handbook",
        "source": "handbook-wypych-2016"
      },
      "esters": {
        "value": "good",
        "status": "verified",
        "evidence_level": "handbook",
        "source": "handbook-wypych-2016"
      },
      "greases & oils": {
        "value": "good",
        "status": "verified",
        "evidence_level": "handbook",
        "source": "handbook-wypych-2016"
      },
      "halogenated hydrocarbons": {
        "value": "excellent",
        "status": "verified",
        "evidence_level": "handbook",
        "source": "handbook-wypych-2016"
      },
      "ketones": {
        "value": "poor",
        "status": "verified",
        "evidence_level": "handbook",
        "source": "handbook-wypych-2016"
      }
    },
    "weathering_uv": {
      "value": null,
      "status": "placeholder"
    },
    "hydrolysis_resistance": {
      "value": null,
      "status": "placeholder"
    },
    "flammability_ul94": {
      "value": null,
      "status": "placeholder"
    },
    "limiting_oxygen_index": {
      "value": null,
      "range_min": 18.3,
      "range_max": 23,
      "unit": "%",
      "conditions": "reported 18.3–19% and 23% across cited studies",
      "status": "verified",
      "evidence_level": "handbook",
      "source": "handbook-wypych-2016"
    },
    "solubility_parameter": {
      "value": null,
      "range_min": 22.0,
      "range_max": 27.1,
      "unit": "MPa^0.5",
      "conditions": "Hildebrand parameter; Mark reports a single value of 22.3 MPa^0.5 for an Epikote 1001 system",
      "status": "verified",
      "evidence_level": "handbook",
      "source": "handbook-wypych-2016"
    }
  },
  "processing": {
    "processing_methods": [
      "two-part mixing + cure (adhesives/coatings)",
      "resin infusion/lamination (composites)",
      "casting"
    ],
    "processing_temp_range": {
      "value": null,
      "range_min": 120,
      "range_max": 160,
      "unit": "°C",
      "conditions": "cure temperature, baking-cure systems; adhesive-cure systems cure over a much broader 5–150 °C range depending on hardener",
      "status": "verified",
      "evidence_level": "handbook",
      "source": "handbook-wypych-2016"
    },
    "drying_required": null,
    "shrinkage_rate": {
      "value": null,
      "range_min": 0.001,
      "range_max": 0.13,
      "unit": "%",
      "conditions": "Mark reports linear mold shrinkage of 0.05–1.0% for unfilled casting resins, a wider range",
      "status": "verified",
      "evidence_level": "handbook",
      "source": "handbook-wypych-2016"
    }
  },
  "applications": [
    {
      "sector": "Adhesives",
      "examples": [
        "structural adhesives and bonding agents"
      ]
    },
    {
      "sector": "Coatings",
      "examples": [
        "protective coatings",
        "paints"
      ]
    },
    {
      "sector": "Composites",
      "examples": [
        "fiber-reinforced composites (aerospace, marine)"
      ]
    },
    {
      "sector": "Electronics",
      "examples": [
        "encapsulation/potting compounds"
      ]
    }
  ],
  "environmental": {
    "recyclable": false,
    "biodegradable": false,
    "degradation_pathway": null,
    "environmental_notes": "As a thermoset, conventional epoxy cannot be melt-reprocessed; vitrimer-type reversible-crosslink epoxies (a later development) are one route to recyclability."
  },
  "references": [
    "wiki-epoxy",
    "handbook-wypych-2016",
    "handbook-mark-1999"
  ],
  "media": {
    "hero_image": null,
    "diagrams": [],
    "structure_render_2d": {
      "src": "~/assets/structures/epoxy-resin.svg",
      "alt": "Repeat unit of Epoxy Resin, drawn as a skeletal structure with polymer brackets",
      "source_url": "",
      "author": "Atlas of Polymers",
      "license": "CC BY-SA 4.0",
      "tool": "ChemDraw",
      "generated_date": "2026-07-27"
    },
    "structure_render_3d": {
      "src": "/structures/epoxy-resin.sdf",
      "alt": "Ball-and-stick model of one Epoxy Resin repeat unit",
      "caption": "A three-unit model is available alongside this one.",
      "source_url": "",
      "author": "Atlas of Polymers",
      "license": "CC BY-SA 4.0",
      "tool": "ChemDraw",
      "generated_date": "2026-07-27"
    }
  },
  "toxicity_safety": {
    "ld50_oral_rat": {
      "value": null,
      "range_min": 2000,
      "range_max": 5800,
      "unit": "mg/kg",
      "conditions": "reported as >2,000 to 5,800 mg/kg",
      "status": "verified",
      "evidence_level": "handbook",
      "source": "handbook-wypych-2016"
    },
    "nfpa_health_rating": {
      "value": 2,
      "unit": "",
      "conditions": "HMIS rating, 0–4 scale",
      "status": "verified",
      "evidence_level": "handbook",
      "source": "handbook-wypych-2016"
    },
    "nfpa_flammability_rating": {
      "value": 1,
      "unit": "",
      "conditions": "HMIS rating, 0–4 scale",
      "status": "verified",
      "evidence_level": "handbook",
      "source": "handbook-wypych-2016"
    },
    "nfpa_reactivity_rating": {
      "value": 0,
      "unit": "",
      "conditions": "HMIS rating, 0–4 scale",
      "status": "verified",
      "evidence_level": "handbook",
      "source": "handbook-wypych-2016"
    },
    "carcinogenic_classification": {
      "value": "not listed by ACGIH, NIOSH, NTP",
      "status": "verified",
      "evidence_level": "handbook",
      "source": "handbook-wypych-2016"
    },
    "safety_notes": "Skin (rabbit) LD50 >2,150 mg/kg. Some epoxy/hardener systems are skin sensitizers."
  }
}

File: src/content/polymerData/ethylene-vinyl-acetate.json
{
  "id": "ethylene-vinyl-acetate",
  "slug": "ethylene-vinyl-acetate",
  "name": "Ethylene-Vinyl Acetate (EVA): The Polymer That Cushioned the World",
  "abbreviation": [
    "EVA"
  ],
  "type": "hub",
  "parent": null,
  "cas_number": "24937-78-8",
  "resin_id_code": null,
  "chemical_formula": {
    "empirical": "(C2H4)x·(C4H6O2)y",
    "structural": "[-CH2-CH2-]x[-CH2-CH(OCOCH3)-]y"
  },
  "repeat_unit": "{[][$]CC[$],[$]CC(OC(C)=O)[$][]}",
  "smiles_depiction": "*CC*.*CC(OC(C)=O)*",
  "notation_note": "A statistical copolymer whose vinyl acetate content, anywhere from a few percent to about 40%, decides whether the material behaves like a tough polyethylene or like a soft elastomer.",
  "iupac_name": "Poly(ethylene-vinyl acetate)",
  "synonyms": [
    "PEVA"
  ],
  "aliases": [
    {
      "name": "PEVA",
      "autolinkable": false
    }
  ],
  "chemical_family": [
    "vinyl-polymer",
    "polyolefin"
  ],
  "backbone_class": "carbon-chain",
  "polymerization_mechanism": [
    "free-radical"
  ],
  "monomer": [
    {
      "name": "Ethylene",
      "wikipedia_url": "https://en.wikipedia.org/wiki/Ethylene"
    },
    {
      "name": "Vinyl acetate",
      "wikipedia_url": "https://en.wikipedia.org/wiki/Vinyl_acetate"
    }
  ],
  "polymer_class": "elastomer",
  "year_of_origin": 1956,
  "era": "The Post-War Boom (1946-1960)",
  "key_figures": ["DuPont"],
  "historical_events_referenced": [
    "Federal-Aid Highway Act signed, creating the U.S. Interstate Highway System (29 June 1956)",
    "Elvis Presley appears on The Ed Sullivan Show (September 1956)"
  ],
  "historical_images": [
    {
      "src": "~/assets/polymers/ethylene-vinyl-acetate/elvis-ed-sullivan-1956.webp",
      "alt": "Black-and-white photograph of Elvis Presley, in a dark shirt with an open collar, standing beside Ed Sullivan, who holds a lit cigarette, backstage.",
      "caption": "Elvis Presley with Ed Sullivan, October 1956: the year America's restlessness was as visible on television as it was on its new highways.",
      "source_url": "https://commons.wikimedia.org/wiki/File:Elvis_Presley_and_Ed_Sullivan_October_1956.jpg",
      "author": "CBS",
      "license": "Public domain"
    },
    {
      "src": "~/assets/polymers/ethylene-vinyl-acetate/interstate-highway-cloverleaf-1957.webp",
      "alt": "Aerial black-and-white photograph of a newly built cloverleaf highway interchange cutting through a grid of suburban houses and small factories.",
      "caption": "A new cloverleaf interchange on the Golden State Freeway, 1957: the interstate system authorized the year DuPont filed its ethylene-vinyl acetate patent.",
      "source_url": "https://commons.wikimedia.org/wiki/File:CA_58_I5_FHWA_1957_5776_14.jpg",
      "author": "Federal Highway Administration",
      "license": "Public domain"
    },
    {
      "src": "~/assets/polymers/ethylene-vinyl-acetate/running-shoe-midsole-cross-section.webp",
      "alt": "Close-up of a cut-open running shoe, showing layers of white foam, orange fabric and small internal air pockets inside the sole.",
      "caption": "A dissected running-shoe sole, its white midsole foam and internal air pockets built from an EVA compound chosen for exactly this kind of cushioning.",
      "source_url": "https://commons.wikimedia.org/wiki/File:Nike_Running_Shoe_Dissected_Rear.jpg",
      "author": "Yottanesia",
      "license": "CC0"
    },
    {
      "src": "~/assets/polymers/ethylene-vinyl-acetate/solar-panel-installation.webp",
      "alt": "Four workers in hard hats and safety vests lift a solar panel onto the roof of a house under a cloudy sky.",
      "caption": "Installing rooftop solar panels. A thin EVA layer, laminated over the silicon cells inside each panel, is what keeps moisture and weather out for decades.",
      "source_url": "https://commons.wikimedia.org/wiki/File:Children_of_the_Sun_Solar_Initiative_(48132850231).jpg",
      "author": "U.S. Department of Energy",
      "license": "Public domain"
    }
  ],
  "physical": {
    "density": {
      "value": 0.95,
      "range_min": 0.92,
      "range_max": 0.98,
      "unit": "g/cm³",
      "conditions": "20 °C; decreases with increasing VA content, tracking reduced crystallinity.",
      "status": "verified",
      "evidence_level": "handbook",
      "source": "handbook-wypych-2016"
    },
    "melt_flow_index": {
      "value": null,
      "range_min": 0.35,
      "range_max": 800,
      "unit": "g/10min",
      "conditions": "190 °C/2.16 kg",
      "status": "verified",
      "evidence_level": "handbook",
      "source": "handbook-wypych-2016"
    },
    "refractive_index": {
      "value": 1.4825,
      "range_min": 1.467,
      "range_max": 1.498,
      "unit": "",
      "conditions": "20 °C",
      "status": "verified",
      "evidence_level": "handbook",
      "source": "handbook-wypych-2016"
    },
    "dielectric_constant": {
      "value": null,
      "unit": "",
      "status": "placeholder"
    },
    "electrical_conductivity": {
      "value": 1.075e-14,
      "unit": "S/m",
      "conditions": "Reciprocal of reported volume resistivity, 9.3×10¹³ Ω·m",
      "status": "verified",
      "evidence_level": "handbook",
      "source": "handbook-wypych-2016"
    },
    "transmittance": {
      "value": null,
      "unit": "%",
      "status": "placeholder"
    },
    "haze": {
      "value": null,
      "range_min": 0.7,
      "range_max": 20,
      "unit": "%",
      "status": "verified",
      "evidence_level": "handbook",
      "source": "handbook-wypych-2016"
    },
    "gloss": {
      "value": null,
      "range_min": 34,
      "range_max": 100,
      "unit": "%",
      "conditions": "60°, ASTM D523",
      "status": "verified",
      "evidence_level": "handbook",
      "source": "handbook-wypych-2016"
    },
    "water_absorption": {
      "value": null,
      "range_min": 0.005,
      "range_max": 0.13,
      "unit": "%",
      "conditions": "Equilibrium, 23 °C",
      "status": "verified",
      "evidence_level": "handbook",
      "source": "handbook-wypych-2016"
    },
    "dielectric_strength": {
      "value": null,
      "range_min": 24.4,
      "range_max": 29.9,
      "unit": "kV/mm",
      "conditions": "0.31 cm thick specimen, ASTM D149",
      "status": "verified",
      "evidence_level": "handbook",
      "source": "handbook-mark-1999"
    }
  },
  "synthesis": {
    "polymerization_type": "free-radical chain-growth copolymerization",
    "common_monomers": [
      "ethylene",
      "vinyl acetate"
    ],
    "catalysts": [],
    "industrial_process_notes": "Made via high-pressure bulk (chain-growth) copolymerization of ethylene and vinyl acetate in tubular or autoclave reactors, typically at 40–80°C.",
    "synthesis_scheme_image": null
  },
  "structure_morphology": {
    "tacticity": null,
    "crystallinity_typical": {
      "value": null,
      "range_min": 5.9,
      "range_max": 60,
      "unit": "%",
      "status": "verified",
      "evidence_level": "handbook",
      "source": "handbook-wypych-2016",
      "conditions": "Low-VA grades are semi-crystalline (LLDPE-like); high-VA grades (>40 wt%) are amorphous/elastomeric."
    },
    "crystal_structure": null,
    "chain_flexibility_notes": "Vinyl acetate content is the master variable: higher VA gives more amorphous, polar, adhesive, elastomeric behavior; lower VA gives more crystalline, LLDPE-like behavior.",
    "tg_relation_notes": "Tg stays roughly constant around -25 to -30°C across most formulations despite the large property swing driven by VA content.",
    "molecular_weight": {
      "mn": {
        "value": null,
        "range_min": 16000,
        "range_max": 42000,
        "unit": "g/mol",
        "conditions": "Range across commercial grades",
        "status": "verified",
        "evidence_level": "handbook",
        "source": "handbook-wypych-2016"
      },
      "mw": {
        "value": null,
        "range_min": 35200,
        "range_max": 210000,
        "unit": "g/mol",
        "conditions": "Range across commercial grades",
        "status": "verified",
        "evidence_level": "handbook",
        "source": "handbook-wypych-2016"
      },
      "pdi": {
        "value": null,
        "range_min": 2.03,
        "range_max": 6,
        "unit": "",
        "status": "verified",
        "evidence_level": "handbook",
        "source": "handbook-wypych-2016"
      }
    }
  },
  "thermal": {
    "tg": {
      "value": -40,
      "range_min": -42,
      "range_max": -38,
      "unit": "°C",
      "conditions": "Mark reports 231 K (-42 °C) at 30% VA and 235 K (-38 °C) at 40% VA.",
      "status": "verified",
      "evidence_level": "handbook",
      "source": "handbook-wypych-2016"
    },
    "tm": {
      "value": 85,
      "range_min": 58,
      "range_max": 112,
      "unit": "°C",
      "status": "verified",
      "evidence_level": "handbook",
      "source": "handbook-wypych-2016",
      "conditions": "Decreases with increasing VA content; spans low-VA (~112°C) to high-VA elastomeric grades (~58°C)."
    },
    "tc": {
      "value": 64,
      "range_min": 52,
      "range_max": 76,
      "unit": "°C",
      "conditions": "Reported as \"rapid crystallization temperature\"",
      "status": "verified",
      "evidence_level": "handbook",
      "source": "handbook-wypych-2016"
    },
    "hdt": {
      "value": null,
      "unit": "°C",
      "status": "not_applicable"
    },
    "decomposition_onset": {
      "value": 230.5,
      "range_min": 221,
      "range_max": 240,
      "unit": "°C",
      "status": "verified",
      "evidence_level": "handbook",
      "source": "handbook-wypych-2016"
    },
    "thermal_conductivity": {
      "value": null,
      "unit": "W/(m·K)",
      "status": "placeholder"
    }
  },
  "mechanical": {
    "tensile_modulus": {
      "value": 10,
      "unit": "MPa",
      "status": "verified",
      "evidence_level": "handbook",
      "source": "handbook-wypych-2016"
    },
    "yield_strength": {
      "value": 6,
      "range_min": 4.6,
      "range_max": 7.4,
      "unit": "MPa",
      "status": "verified",
      "evidence_level": "handbook",
      "source": "handbook-wypych-2016"
    },
    "tensile_strength_at_break": {
      "value": null,
      "range_min": 2,
      "range_max": 41,
      "unit": "MPa",
      "status": "verified",
      "evidence_level": "handbook",
      "source": "handbook-wypych-2016"
    },
    "elongation_at_break": {
      "value": 580,
      "range_min": 300,
      "range_max": 860,
      "unit": "%",
      "status": "verified",
      "evidence_level": "handbook",
      "source": "handbook-wypych-2016"
    },
    "impact_izod": {
      "value": null,
      "unit": "J/m",
      "conditions": "Notched, 23 °C; no break",
      "status": "verified",
      "evidence_level": "handbook",
      "source": "handbook-wypych-2016"
    },
    "impact_charpy": {
      "value": null,
      "unit": "kJ/m²",
      "conditions": "Unnotched, 23 °C; no break",
      "status": "verified",
      "evidence_level": "handbook",
      "source": "handbook-wypych-2016"
    },
    "hardness": {
      "value": 80.5,
      "range_min": 65,
      "range_max": 96,
      "unit": "Shore A",
      "conditions": "Softer grades; harder grades read 15–43 on Shore D.",
      "status": "verified",
      "evidence_level": "handbook",
      "source": "handbook-wypych-2016"
    },
    "flexural_modulus": {
      "value": 53.1,
      "unit": "MPa",
      "conditions": "ASTM D790",
      "status": "verified",
      "evidence_level": "handbook",
      "source": "handbook-mark-1999"
    },
    "poissons_ratio": {
      "value": null,
      "unit": "",
      "status": "placeholder"
    },
    "coefficient_of_friction": {
      "value": null,
      "unit": "",
      "status": "placeholder"
    }
  },
  "chemical_resistance": {
    "solvent_resistance": {
      "acids": {
        "value": "poor",
        "status": "verified",
        "evidence_level": "handbook",
        "source": "handbook-wypych-2016"
      },
      "alcohols": {
        "value": "good",
        "status": "verified",
        "evidence_level": "handbook",
        "source": "handbook-wypych-2016"
      },
      "alkalis": {
        "value": "poor",
        "status": "verified",
        "evidence_level": "handbook",
        "source": "handbook-wypych-2016"
      },
      "aliphatic hydrocarbons": {
        "value": "poor",
        "status": "verified",
        "evidence_level": "handbook",
        "source": "handbook-wypych-2016"
      },
      "aromatic hydrocarbons": {
        "value": "poor",
        "status": "verified",
        "evidence_level": "handbook",
        "source": "handbook-wypych-2016"
      },
      "halogenated hydrocarbons": {
        "value": "poor",
        "status": "verified",
        "evidence_level": "handbook",
        "source": "handbook-wypych-2016"
      },
      "ketones": {
        "value": "poor",
        "status": "verified",
        "evidence_level": "handbook",
        "source": "handbook-wypych-2016"
      }
    },
    "weathering_uv": {
      "value": "Good UV radiation resistance",
      "status": "verified",
      "evidence_level": "tertiary",
      "source": "wiki-eva"
    },
    "hydrolysis_resistance": {
      "value": null,
      "status": "placeholder"
    },
    "flammability_ul94": {
      "value": null,
      "status": "placeholder"
    },
    "limiting_oxygen_index": {
      "value": 23,
      "unit": "%",
      "status": "verified",
      "evidence_level": "handbook",
      "source": "handbook-wypych-2016"
    },
    "solubility_parameter": {
      "value": null,
      "range_min": 17.0,
      "range_max": 19.2,
      "unit": "MPa^0.5",
      "status": "verified",
      "evidence_level": "handbook",
      "source": "handbook-wypych-2016"
    },
    "interaction_parameter_chi": [
      {
        "key": "acetaldehyde",
        "value": 0.16,
        "unit": "",
        "conditions": "29% vinyl acetate, 150 °C, inverse GC, infinite dilution",
        "status": "verified",
        "evidence_level": "handbook",
        "source": "handbook-mark-1999"
      },
      {
        "key": "acetic acid",
        "value": 1.12,
        "unit": "",
        "conditions": "29% vinyl acetate, 150 °C, inverse GC, infinite dilution",
        "status": "verified",
        "evidence_level": "handbook",
        "source": "handbook-mark-1999"
      },
      {
        "key": "benzene",
        "value": -0.02,
        "unit": "",
        "conditions": "29% vinyl acetate, 150 °C, inverse GC, infinite dilution",
        "status": "verified",
        "evidence_level": "handbook",
        "source": "handbook-mark-1999"
      },
      {
        "key": "1-butanol",
        "value": 0.65,
        "unit": "",
        "conditions": "29% vinyl acetate, 150 °C, inverse GC, infinite dilution",
        "status": "verified",
        "evidence_level": "handbook",
        "source": "handbook-mark-1999"
      },
      {
        "key": "2-butanol",
        "value": 0.51,
        "unit": "",
        "conditions": "29% vinyl acetate, 150 °C, inverse GC, infinite dilution",
        "status": "verified",
        "evidence_level": "handbook",
        "source": "handbook-mark-1999"
      },
      {
        "key": "cyclohexane",
        "value": 0.07,
        "unit": "",
        "conditions": "29% vinyl acetate, 150 °C, inverse GC, infinite dilution",
        "status": "verified",
        "evidence_level": "handbook",
        "source": "handbook-mark-1999"
      },
      {
        "key": "1,4-dioxane",
        "value": 0.45,
        "unit": "",
        "conditions": "29% vinyl acetate, 150 °C, inverse GC, infinite dilution",
        "status": "verified",
        "evidence_level": "handbook",
        "source": "handbook-mark-1999"
      },
      {
        "key": "ethanol",
        "value": 1.28,
        "unit": "",
        "conditions": "29% vinyl acetate, 150 °C, inverse GC, infinite dilution",
        "status": "verified",
        "evidence_level": "handbook",
        "source": "handbook-mark-1999"
      },
      {
        "key": "hexane",
        "value": 0.25,
        "unit": "",
        "conditions": "29% vinyl acetate, 150 °C, inverse GC, infinite dilution",
        "status": "verified",
        "evidence_level": "handbook",
        "source": "handbook-mark-1999"
      },
      {
        "key": "methanol",
        "value": 1.69,
        "unit": "",
        "conditions": "29% vinyl acetate, 150 °C, inverse GC, infinite dilution",
        "status": "verified",
        "evidence_level": "handbook",
        "source": "handbook-mark-1999"
      },
      {
        "key": "octane",
        "value": 0.23,
        "unit": "",
        "conditions": "29% vinyl acetate, 150 °C, inverse GC, infinite dilution",
        "status": "verified",
        "evidence_level": "handbook",
        "source": "handbook-mark-1999"
      },
      {
        "key": "2-propanol",
        "value": 0.93,
        "unit": "",
        "conditions": "29% vinyl acetate, 150 °C, inverse GC, infinite dilution",
        "status": "verified",
        "evidence_level": "handbook",
        "source": "handbook-mark-1999"
      },
      {
        "key": "tetrahydrofuran",
        "value": 0.25,
        "unit": "",
        "conditions": "29% vinyl acetate, 150 °C, inverse GC, infinite dilution",
        "status": "verified",
        "evidence_level": "handbook",
        "source": "handbook-mark-1999"
      },
      {
        "key": "m-xylene",
        "value": -0.02,
        "unit": "",
        "conditions": "29% vinyl acetate, 150 °C, inverse GC, infinite dilution",
        "status": "verified",
        "evidence_level": "handbook",
        "source": "handbook-mark-1999"
      }
    ]
  },
  "processing": {
    "processing_methods": [
      "foam expansion (midsoles)",
      "extrusion",
      "hot-melt adhesive application",
      "film lamination (solar encapsulant)"
    ],
    "processing_temp_range": {
      "value": 190,
      "range_min": 150,
      "range_max": 230,
      "unit": "°C",
      "status": "verified",
      "evidence_level": "handbook",
      "source": "handbook-wypych-2016"
    },
    "drying_required": null,
    "shrinkage_rate": {
      "value": null,
      "unit": "%",
      "status": "placeholder"
    }
  },
  "applications": [
    {
      "sector": "Footwear",
      "examples": [
        "shoe soles, midsoles, insoles"
      ]
    },
    {
      "sector": "Adhesives",
      "examples": [
        "hot-melt adhesives"
      ]
    },
    {
      "sector": "Energy",
      "examples": [
        "solar panel encapsulant film (~26-28 wt% VA grades)"
      ]
    },
    {
      "sector": "Sports & medical",
      "examples": [
        "foam padding for sports equipment",
        "biomedical drug delivery"
      ]
    }
  ],
  "environmental": {
    "recyclable": false,
    "biodegradable": false,
    "degradation_pathway": null,
    "degradation_pathway": "UV/thermal degradation produces hydroperoxides, hydroxyl groups, polyene sequences, aldehydes, and acetic acid.",
    "environmental_notes": "Generally considered non-toxic and non-carcinogenic; biocompatible, FDA-approved grades exist for pharmaceutical use."
  },
  "references": [
    "wiki-eva",
    "handbook-wypych-2016",
    "handbook-mark-1999"
  ],
  "media": {
    "hero_image": null,
    "diagrams": [],
    "structure_render_2d": {
      "src": "~/assets/structures/ethylene-vinyl-acetate.svg",
      "alt": "Repeat unit of Ethylene-Vinyl Acetate, drawn as a skeletal structure with polymer brackets",
      "source_url": "",
      "author": "Atlas of Polymers",
      "license": "CC BY-SA 4.0",
      "tool": "ChemDraw",
      "generated_date": "2026-07-27"
    },
    "structure_render_3d": {
      "src": "/structures/ethylene-vinyl-acetate.sdf",
      "alt": "Ball-and-stick model of one Ethylene-Vinyl Acetate repeat unit",
      "caption": "A three-unit model is available alongside this one.",
      "source_url": "",
      "author": "Atlas of Polymers",
      "license": "CC BY-SA 4.0",
      "tool": "ChemDraw",
      "generated_date": "2026-07-27"
    }
  },
  "toxicity_safety": {
    "ld50_oral_rat": {
      "value": 3080,
      "unit": "mg/kg",
      "status": "verified",
      "evidence_level": "handbook",
      "source": "handbook-wypych-2016"
    },
    "nfpa_health_rating": {
      "value": 0,
      "unit": "",
      "conditions": "HMIS rating, 0–4 scale",
      "status": "verified",
      "evidence_level": "handbook",
      "source": "handbook-wypych-2016"
    },
    "nfpa_flammability_rating": {
      "value": 1,
      "unit": "",
      "conditions": "HMIS rating, 0–4 scale",
      "status": "verified",
      "evidence_level": "handbook",
      "source": "handbook-wypych-2016"
    },
    "nfpa_reactivity_rating": {
      "value": 0,
      "unit": "",
      "conditions": "HMIS rating, 0–4 scale",
      "status": "verified",
      "evidence_level": "handbook",
      "source": "handbook-wypych-2016"
    },
    "carcinogenic_classification": {
      "value": "not listed by ACGIH, NIOSH, NTP",
      "status": "verified",
      "evidence_level": "handbook",
      "source": "handbook-wypych-2016"
    },
    "safety_notes": "Reproductive toxicity not expected. OSHA PEL 5 mg/m³ (respirable), 15 mg/m³ (total). Skin (rabbit) LD50 7,940 mg/kg."
  }
}
