Repository: kiarashfa/PolymerAtlas

# Atlas of Polymers

A free, history-narrated encyclopedia of the polymers that made the modern
world, with 96 entries across seven eras (1833 onward), from nature's
macromolecules to designed smart materials. No ads, no logins, no tracking.

Each polymer page pairs an author-written historical narrative with a fully
structured, cited property dataset: identity, classification, history,
synthesis, structure & morphology, physical / thermal / mechanical
properties, chemical resistance, processing, applications, environmental &
recycling notes, and numbered references. Values that haven't been verified
yet say so honestly; nothing is faked.

File: src/content/polymerData/liquid-crystal-polymers.json
{
  "id": "liquid-crystal-polymers",
  "slug": "liquid-crystal-polymers",
  "name": "Liquid Crystal Polymers (LCPs): Dance",
  "abbreviation": [
    "LCPs"
  ],
  "type": "hub",
  "parent": null,
  "cas_number": null,
  "resin_id_code": null,
  "chemical_formula": {
    "empirical": "(C7H4O2)x·(C11H6O2)y",
    "structural": "[-O-C6H4-CO-]x[-O-C10H6-CO-]y"
  },
  "repeat_unit": "{[][>]Oc1ccc(cc1)C(=O)[<],[>]Oc1ccc2cc(ccc2c1)C(=O)[<][]}",
  "smiles_depiction": "*Oc1ccc(cc1)C(=O)*.*Oc1ccc2cc(ccc2c1)C(=O)*",
  "notation_note": "One widely used aromatic copolyester (a Vectra-type hydroxybenzoic acid / hydroxynaphthoic acid copolymer) is shown, x and y in the same order as the empirical formula. The rigid rod-like rings are the point: they line up in the melt, which is what gives this family its extraordinary flow into thin sections. Other LCP chemistries use different rigid monomers.",
  "iupac_name": null,
  "synonyms": [],
  "aliases": [
    {
      "name": "Vectra",
      "autolinkable": false
    },
    {
      "name": "Xydar",
      "autolinkable": false
    },
    {
      "name": "Vectran",
      "autolinkable": false
    }
  ],
  "chemical_family": [
    "liquid-crystal-polymer"
  ],
  "backbone_class": "heterochain",
  "polymerization_mechanism": [
    "step-growth-condensation"
  ],
  "monomer": [
    {
      "name": "Aromatic diol/diacid mesogenic units (formulation-dependent)",
      "wikipedia_url": "https://en.wikipedia.org/wiki/Liquid_crystal_polymer"
    }
  ],
  "polymer_class": "thermoplastic",
  "year_of_origin": 1974,
  "era": "The Engineering Polymers Era (1961-1979)",
  "key_figures": ["James Economy", "Eastman Kodak"],
  "historical_events_referenced": ["Reinitzer's discovery of liquid-crystalline behaviour (1888)", "Eastman Kodak and Carborundum's reports of thermotropic liquid-crystal copolyesters (1974)", "Vectran airbags at the Mars Pathfinder and Mars Exploration Rover landings (1997, 2004)"],
  "historical_images": [
    {
      "src": "~/assets/polymers/liquid-crystal-polymers/friedrich-reinitzer-portrait.webp",
      "alt": "A formal black-and-white studio portrait of a young man with round wire-rimmed glasses, a moustache and small beard, wearing a high-collared shirt, tie and dark jacket.",
      "caption": "Friedrich Reinitzer, whose 1888 observation of cholesteryl benzoate's two melting points was the first recorded liquid-crystalline behaviour.",
      "source_url": "https://commons.wikimedia.org/wiki/File:Friedrich_Reinitzer_01.jpg",
      "author": "Unknown author",
      "license": "Public domain"
    },
    {
      "src": "~/assets/polymers/liquid-crystal-polymers/cholesteryl-benzoate-sample.webp",
      "alt": "A small open glass vial containing a clump of fine white powder, standing on a blue laboratory hotplate stirrer, with an analytical balance visible in the background.",
      "caption": "Cholesteryl benzoate, the compound Reinitzer studied in 1888, still sold today, mostly as a teaching demonstration.",
      "source_url": "https://commons.wikimedia.org/wiki/File:Cholesteryl_benzo%C3%A1t.jpg",
      "author": "Milda 444",
      "license": "CC BY-SA 4.0"
    },
    {
      "src": "~/assets/polymers/liquid-crystal-polymers/blue-phase-lcp-microscope-texture.webp",
      "alt": "A close-up polarized-microscope image showing a dense, irregular mosaic of small angular crystal platelets in bright teal, yellow, orange and violet.",
      "caption": "The liquid-crystalline order inside these polymers isn't visible to the naked eye, but under a polarizing microscope it resolves into vividly colored, sharply defined domains like this one.",
      "source_url": "https://commons.wikimedia.org/wiki/File:Blue_phase_of_the_liquid_crystalline_polymer.jpg",
      "author": "Ratamaque74",
      "license": "CC BY 4.0"
    },
    {
      "src": "~/assets/polymers/liquid-crystal-polymers/vectran-mars-pathfinder-airbags.webp",
      "alt": "Two archival photographs: the upper shows a large cluster of pale, balloon-like fabric airbags under test indoors, with a technician on a ladder beside them; the lower shows three metal cylindrical gas generators laid out with wiring attached.",
      "caption": "The Mars Pathfinder airbag system under test: woven from Vectran, a liquid-crystal polymer fiber, and inflated by the gas generators shown below.",
      "source_url": "https://commons.wikimedia.org/wiki/File:Jfader_pathfinder_bags.jpg",
      "author": "NASA",
      "license": "Public domain"
    }
  ],
  "physical": {
    "density": {
      "value": 1.37,
      "range_min": 1.34,
      "range_max": 1.4,
      "unit": "g/cm³",
      "status": "verified",
      "evidence_level": "handbook",
      "source": "handbook-wypych-2016",
      "conditions": "At 20°C, unfilled resin; glass-fiber-reinforced grades (15–50% GF) 1.5–1.81 g/cm³."
    },
    "melt_flow_index": {
      "value": 2,
      "unit": "g/10min",
      "status": "verified",
      "evidence_level": "handbook",
      "source": "handbook-wypych-2016",
      "conditions": "230°C/3.8 kg"
    },
    "refractive_index": {
      "value": null,
      "unit": "",
      "status": "placeholder"
    },
    "dielectric_constant": {
      "value": 4.45,
      "range_min": 3.9,
      "range_max": 5,
      "unit": "",
      "status": "verified",
      "evidence_level": "handbook",
      "source": "handbook-wypych-2016",
      "conditions": "1 MHz; at 60 Hz: 4.2."
    },
    "electrical_conductivity": {
      "value": null,
      "range_min": 1e-14,
      "range_max": 1e-13,
      "unit": "S/m",
      "status": "verified",
      "evidence_level": "handbook",
      "source": "handbook-wypych-2016",
      "conditions": "Reciprocal of reported volume resistivity range (1×10¹³–1×10¹⁴ Ω·m)."
    },
    "transmittance": {
      "value": null,
      "unit": "%",
      "status": "placeholder"
    },
    "haze": {
      "value": null,
      "unit": "%",
      "status": "placeholder"
    },
    "gloss": {
      "value": null,
      "unit": "%",
      "status": "placeholder"
    },
    "water_absorption": {
      "value": 0.01,
      "unit": "%",
      "status": "verified",
      "evidence_level": "handbook",
      "source": "handbook-wypych-2016",
      "conditions": "Equilibrium, immersion in water at 23°C; equilibrium at 23°C/50% RH: 0.03–0.04%."
    },
    "dielectric_strength": {
      "value": 43,
      "range_min": 39,
      "range_max": 47,
      "unit": "kV/mm",
      "status": "verified",
      "evidence_level": "handbook",
      "source": "handbook-wypych-2016",
      "conditions": "Film, d = 0.6–0.8 mm"
    }
  },
  "synthesis": {
    "polymerization_type": "step-growth condensation",
    "common_monomers": [],
    "catalysts": [],
    "industrial_process_notes": "Rigid, rod-like aromatic mesogenic units (main-chain or side-chain) give LCPs their name: the polymer chains self-organize into liquid-crystalline order both in the melt and in solid form. Commercial production expanded significantly in the 1980s under trade names including Vectra, Xydar, Zenite, Laperos, and Vectran. Kevlar (see aramid-fibers) is the most historically significant lyotropic (solution-processed) example.",
    "synthesis_scheme_image": null
  },
  "structure_morphology": {
    "tacticity": null,
    "crystallinity_typical": {
      "value": 28,
      "range_min": 18,
      "range_max": 38,
      "unit": "%",
      "status": "verified",
      "evidence_level": "handbook",
      "source": "handbook-wypych-2016"
    },
    "crystal_structure": "Rigid rod-like mesogenic units self-align into liquid-crystalline order in the melt, which is retained (frozen in) on solidification, giving highly oriented, anisotropic mechanical and thermal expansion properties (notably a high Z-axis, i.e. through-thickness, coefficient of thermal expansion).",
    "chain_flexibility_notes": null,
    "tg_relation_notes": null,
    "molecular_weight": {
      "mn": {
        "value": 17400,
        "range_min": 10600,
        "range_max": 24200,
        "unit": "g/mol",
        "status": "verified",
        "evidence_level": "handbook",
        "source": "handbook-wypych-2016"
      },
      "mw": {
        "value": 29700,
        "range_min": 12000,
        "range_max": 47400,
        "unit": "g/mol",
        "status": "verified",
        "evidence_level": "handbook",
        "source": "handbook-wypych-2016"
      },
      "pdi": {
        "value": 1.9,
        "range_min": 1.8,
        "range_max": 2,
        "unit": "",
        "status": "verified",
        "evidence_level": "handbook",
        "source": "handbook-wypych-2016"
      }
    }
  },
  "thermal": {
    "tg": {
      "value": 115.5,
      "range_min": 95,
      "range_max": 136,
      "unit": "°C",
      "status": "verified",
      "evidence_level": "handbook",
      "source": "handbook-wypych-2016",
      "conditions": "Uncrosslinked; crosslinked grades 164–181°C. Wide range reflects the diversity of commercial LCP formulations."
    },
    "tm": {
      "value": null,
      "range_min": 221,
      "range_max": 370,
      "unit": "°C",
      "status": "verified",
      "evidence_level": "handbook",
      "source": "handbook-wypych-2016",
      "conditions": "DSC. Very wide range reflects the diversity of commercial LCP formulations (Type I/II/III); glass-fiber-reinforced grades 280–350°C."
    },
    "tc": {
      "value": null,
      "unit": "°C",
      "status": "placeholder"
    },
    "hdt": {
      "value": 147.5,
      "range_min": 108,
      "range_max": 187,
      "unit": "°C",
      "status": "verified",
      "evidence_level": "handbook",
      "source": "handbook-wypych-2016",
      "conditions": "1.8 MPa, unfilled resin; glass-fiber-reinforced grades 230–340°C."
    },
    "decomposition_onset": {
      "value": 375,
      "range_min": 350,
      "range_max": 400,
      "unit": "°C",
      "status": "verified",
      "evidence_level": "handbook",
      "source": "handbook-wypych-2016"
    },
    "thermal_conductivity": {
      "value": 0.125,
      "range_min": 0.05,
      "range_max": 0.2,
      "unit": "W/(m·K)",
      "status": "verified",
      "evidence_level": "handbook",
      "source": "handbook-wypych-2016",
      "conditions": "Reported as 'melt' in source; may not exactly represent solid-state conductivity."
    }
  },
  "mechanical": {
    "tensile_modulus": {
      "value": 10350,
      "range_min": 7500,
      "range_max": 13200,
      "unit": "MPa",
      "status": "verified",
      "evidence_level": "handbook",
      "source": "handbook-wypych-2016",
      "conditions": "Unfilled, unoriented resin. Highly oriented (fiber) forms reach 41,000 MPa; glass-fiber-reinforced grades 12,000–17,500 MPa."
    },
    "yield_strength": {
      "value": 176,
      "unit": "MPa",
      "status": "verified",
      "evidence_level": "handbook",
      "source": "handbook-wypych-2016",
      "conditions": "Tensile stress at yield, unfilled resin; glass-fiber-reinforced grades 140–155 MPa."
    },
    "tensile_strength_at_break": {
      "value": 158.5,
      "range_min": 117,
      "range_max": 200,
      "unit": "MPa",
      "status": "verified",
      "evidence_level": "handbook",
      "source": "handbook-wypych-2016",
      "conditions": "Unqualified 'tensile strength' row, distinct from reported yield stress (176 MPa). Oriented fiber forms reach 430 MPa."
    },
    "elongation_at_break": {
      "value": 2.85,
      "range_min": 1.3,
      "range_max": 4.4,
      "unit": "%",
      "status": "verified",
      "evidence_level": "handbook",
      "source": "handbook-wypych-2016"
    },
    "impact_izod": {
      "value": 78,
      "range_min": 60,
      "range_max": 96,
      "unit": "J/m",
      "status": "verified",
      "evidence_level": "handbook",
      "source": "handbook-wypych-2016",
      "conditions": "23°C, notched. Replaces an earlier figure recorded with a mismatched unit (kJ/m²)."
    },
    "impact_charpy": {
      "value": 70.5,
      "range_min": 46,
      "range_max": 95,
      "unit": "kJ/m²",
      "status": "verified",
      "evidence_level": "handbook",
      "source": "handbook-wypych-2016",
      "conditions": "23°C, notched"
    },
    "hardness": {
      "value": null,
      "unit": "Shore",
      "status": "placeholder"
    },
    "flexural_modulus": {
      "value": 11250,
      "range_min": 9100,
      "range_max": 13400,
      "unit": "MPa",
      "status": "verified",
      "evidence_level": "handbook",
      "source": "handbook-wypych-2016"
    },
    "poissons_ratio": {
      "value": null,
      "unit": "",
      "status": "placeholder"
    },
    "coefficient_of_friction": {
      "value": null,
      "unit": "",
      "status": "placeholder"
    }
  },
  "chemical_resistance": {
    "solvent_resistance": {
      "alcohols": {
        "value": "resistant",
        "status": "verified",
        "evidence_level": "handbook",
        "source": "handbook-wypych-2016"
      },
      "aromatic hydrocarbons": {
        "value": "resistant",
        "status": "verified",
        "evidence_level": "handbook",
        "source": "handbook-wypych-2016"
      },
      "esters": {
        "value": "resistant",
        "status": "verified",
        "evidence_level": "handbook",
        "source": "handbook-wypych-2016"
      },
      "greases & oils": {
        "value": "resistant",
        "status": "verified",
        "evidence_level": "handbook",
        "source": "handbook-wypych-2016"
      },
      "halogenated hydrocarbons": {
        "value": "resistant",
        "status": "verified",
        "evidence_level": "handbook",
        "source": "handbook-wypych-2016"
      }
    },
    "weathering_uv": {
      "value": "Good weatherability",
      "status": "verified",
      "evidence_level": "tertiary",
      "source": "wiki-lcp"
    },
    "hydrolysis_resistance": {
      "value": null,
      "status": "placeholder"
    },
    "flammability_ul94": {
      "value": "V-2 to V-0",
      "status": "verified",
      "evidence_level": "handbook",
      "source": "handbook-wypych-2016"
    },
    "limiting_oxygen_index": {
      "value": null,
      "unit": "%",
      "status": "placeholder"
    },
    "solubility_parameter": {
      "value": null,
      "unit": "MPa^0.5",
      "status": "placeholder"
    }
  },
  "processing": {
    "processing_methods": [
      "injection molding",
      "extrusion",
      "fiber spinning (lyotropic grades)"
    ],
    "processing_temp_range": {
      "value": 315,
      "range_min": 270,
      "range_max": 360,
      "unit": "°C",
      "status": "verified",
      "evidence_level": "handbook",
      "source": "handbook-wypych-2016",
      "conditions": "General processing range; injection molding specifically 330–340°C."
    },
    "drying_required": true,
    "shrinkage_rate": {
      "value": 0.25,
      "range_min": 0.1,
      "range_max": 0.4,
      "unit": "%",
      "status": "verified",
      "evidence_level": "handbook",
      "source": "handbook-wypych-2016"
    }
  },
  "applications": [
    {
      "sector": "Electronics",
      "examples": [
        "connectors",
        "microwave components",
        "MEMS packaging",
        "coil forms"
      ]
    },
    {
      "sector": "Automotive",
      "examples": [
        "ignition components",
        "heater plugs",
        "transmission parts",
        "sensors"
      ]
    },
    {
      "sector": "Display technology",
      "examples": [
        "optical retarders for 3D glasses and LCDs"
      ]
    },
    {
      "sector": "General",
      "examples": [
        "food containers",
        "medical devices"
      ]
    }
  ],
  "environmental": {
    "recyclable": true,
    "biodegradable": false,
    "degradation_pathway": null,
    "environmental_notes": null
  },
  "references": [
    "wiki-lcp",
    "handbook-wypych-2016"
  ],
  "media": {
    "hero_image": null,
    "diagrams": [],
    "structure_render_2d": {
      "src": "~/assets/structures/liquid-crystal-polymers.svg",
      "alt": "Repeat unit of Liquid Crystal Polymers, drawn as a skeletal structure with polymer brackets",
      "source_url": "",
      "author": "Atlas of Polymers",
      "license": "CC BY-SA 4.0",
      "tool": "ChemDraw",
      "generated_date": "2026-07-27"
    },
    "structure_render_3d": {
      "src": "/structures/liquid-crystal-polymers.sdf",
      "alt": "Ball-and-stick model of one Liquid Crystal Polymers repeat unit",
      "caption": "A three-unit model is available alongside this one.",
      "source_url": "",
      "author": "Atlas of Polymers",
      "license": "CC BY-SA 4.0",
      "tool": "ChemDraw",
      "generated_date": "2026-07-27"
    }
  },
  "toxicity_safety": {
    "ld50_oral_rat": {
      "value": 2000,
      "unit": "mg/kg",
      "status": "verified",
      "evidence_level": "handbook",
      "source": "handbook-wypych-2016",
      "conditions": ">2,000 mg/kg"
    },
    "nfpa_health_rating": {
      "value": 1,
      "unit": "",
      "status": "verified",
      "evidence_level": "handbook",
      "source": "handbook-wypych-2016"
    },
    "nfpa_flammability_rating": {
      "value": 1,
      "unit": "",
      "status": "verified",
      "evidence_level": "handbook",
      "source": "handbook-wypych-2016"
    },
    "nfpa_reactivity_rating": {
      "value": 0,
      "unit": "",
      "status": "verified",
      "evidence_level": "handbook",
      "source": "handbook-wypych-2016"
    },
    "carcinogenic_classification": {
      "value": "not listed by ACGIH, NIOSH, NTP",
      "status": "verified",
      "evidence_level": "handbook",
      "source": "handbook-wypych-2016"
    },
    "safety_notes": "TLV (ACGIH): 3 mg/m³ (respirable), 10 mg/m³ (total). OSHA exposure limit: 5 mg/m³ (respirable), 15 mg/m³ (total)."
  }
}

File: src/content/polymerData/melamine-urea-formaldehyde.json
{
  "id": "melamine-urea-formaldehyde",
  "slug": "melamine-urea-formaldehyde",
  "name": "Melamine & Urea Formaldehyde (M/UF): Unsung Heroes of Polymer World",
  "abbreviation": [
    "M",
    "UF"
  ],
  "type": "hub",
  "parent": null,
  "cas_number": null,
  "resin_id_code": null,
  "chemical_formula": {
    "empirical": null,
    "structural": null
  },
  "repeat_unit": null,
  "notation_note": "This entry covers two related aminoplast condensation resins, melamine-formaldehyde (MF) and urea-formaldehyde (UF), both crosslinked thermoset networks with no single linear repeat unit; UF's idealized repeat is [(O)CNHCH2NH]n before crosslinking.",
  "iupac_name": null,
  "synonyms": [
    "aminoplast resins"
  ],
  "aliases": [
    {
      "name": "melamine formaldehyde",
      "autolinkable": true
    },
    {
      "name": "urea formaldehyde",
      "autolinkable": true
    }
  ],
  "chemical_family": [
    "phenolic-aminoplast"
  ],
  "backbone_class": "carbon-chain",
  "polymerization_mechanism": [
    "step-growth-condensation"
  ],
  "monomer": [
    {
      "name": "Melamine",
      "wikipedia_url": "https://en.wikipedia.org/wiki/Melamine"
    },
    {
      "name": "Urea",
      "wikipedia_url": "https://en.wikipedia.org/wiki/Urea"
    },
    {
      "name": "Formaldehyde",
      "wikipedia_url": "https://en.wikipedia.org/wiki/Formaldehyde"
    }
  ],
  "polymer_class": "thermoset",
  "year_of_origin": 1924,
  "era": "The Birth of Synthetic Polymers (1907-1938): The Bakelite Revolution",
  "key_figures": ["Edmund Rossiter", "American Cyanamid Company"],
  "historical_events_referenced": [
    "British Cyanides Company converts surplus thiourea into Beetle resin (1924)",
    "British Empire Exhibition, Wembley (1924-1925)"
  ],
  "historical_images": [
    {
      "src": "~/assets/polymers/melamine-urea-formaldehyde/flapper-fashion-1922.webp",
      "alt": "A young woman in a fur-collared tweed coat and cloche hat, hands in her pockets, posing for a studio photograph captioned 'A Flapper Girl'.",
      "caption": "The flapper silhouette of the early 1920s: straight, light, and unweighted, the opposite of the heavy silk that had kept British Cyanides in the thiourea business.",
      "source_url": "https://commons.wikimedia.org/wiki/File:A_flapper_girl_LCCN2012645724.jpg",
      "author": "Turner, C. W., photographer",
      "license": "Public domain"
    },
    {
      "src": "~/assets/polymers/melamine-urea-formaldehyde/urea-formaldehyde-objects-colours.webp",
      "alt": "A museum display case of small urea-formaldehyde household objects (cigarette cases, cups, an owl figurine, salt and pepper shakers, cup-and-saucer sets and trinket boxes) in yellow, green, blue, pink, cream and black.",
      "caption": "The palette Bakelite could never offer: urea-formaldehyde objects on museum display, ranging across colors a phenolic mold could not hold.",
      "source_url": "https://commons.wikimedia.org/wiki/File:A_selection_of_urea_formaldehyde_objects_at_the_science_museum.JPG",
      "author": "Geni",
      "license": "CC BY-SA 4.0"
    },
    {
      "src": "~/assets/polymers/melamine-urea-formaldehyde/wembley-exhibition-postcard-1924.webp",
      "alt": "A sepia-toned view across an ornamental lake at an exhibition ground, with white pavilions, a footbridge and small boats on the water.",
      "caption": "The Wembley grounds during the British Empire Exhibition. Beetle resin's sample discs were shown here in 1925, the exhibition's second season.",
      "source_url": "https://commons.wikimedia.org/wiki/File:Wembley_British_Empire_Exhibition_1924_-_geograph.org.uk_-_5105754.jpg",
      "author": "Ann Matthews",
      "license": "CC BY-SA 2.0"
    },
    {
      "src": "~/assets/polymers/melamine-urea-formaldehyde/melmac-dinnerware-museum.webp",
      "alt": "A museum display shelf of pale blue Melmac dinnerware (plates, bowls, cups, a creamer and a covered butter dish) with vintage Melmac advertisements pinned to the wall behind.",
      "caption": "A Melmac place setting on museum display. American Cyanamid's melamine tableware, sold from the 1940s onward, became the material's best-known consumer face.",
      "source_url": "https://commons.wikimedia.org/wiki/File:MelmacDinnerware.jpg",
      "author": "DanielPenfield",
      "license": "CC BY-SA 4.0"
    }
  ],
  "physical": {
    "density": {
      "value": null,
      "range_min": 1.0,
      "range_max": 1.31,
      "unit": "g/cm³",
      "conditions": "20 °C; MF resin 1–1.14 g/cm³, UF resin 1.2–1.31 g/cm³",
      "status": "verified",
      "evidence_level": "handbook",
      "source": "handbook-wypych-2016"
    },
    "melt_flow_index": {
      "value": null,
      "unit": "g/10min",
      "status": "not_applicable"
    },
    "refractive_index": {
      "value": 1.43,
      "unit": "",
      "conditions": "UF resin, 20 °C; no MF value found",
      "status": "verified",
      "evidence_level": "handbook",
      "source": "handbook-wypych-2016"
    },
    "dielectric_constant": {
      "value": null,
      "range_min": 4.7,
      "range_max": 10.9,
      "unit": "",
      "conditions": "100 Hz unless noted; MF 4.7–10.9 (100 Hz), 7.9 (1 MHz); UF approx. 5",
      "status": "verified",
      "evidence_level": "handbook",
      "source": "handbook-wypych-2016"
    },
    "electrical_conductivity": {
      "value": null,
      "range_min": 1e-12,
      "range_max": 9.09e-10,
      "unit": "S/m",
      "conditions": "reciprocal of reported volume resistivity; UF 1.1×10⁹ Ω·m, MF 1×10¹⁰-1×10¹² Ω·m",
      "status": "verified",
      "evidence_level": "handbook",
      "source": "handbook-wypych-2016"
    },
    "transmittance": {
      "value": null,
      "unit": "%",
      "status": "placeholder"
    },
    "haze": {
      "value": null,
      "unit": "%",
      "status": "placeholder"
    },
    "gloss": {
      "value": null,
      "unit": "%",
      "status": "placeholder"
    },
    "water_absorption": {
      "value": 3,
      "unit": "%",
      "conditions": "UF resin, equilibrium immersion at 23 °C; alpha-cellulose-filled molding compounds are much lower (Mark): UF 0.4–0.8%, MF 0.1–0.6%, 24 h",
      "status": "verified",
      "evidence_level": "handbook",
      "source": "handbook-wypych-2016"
    },
    "dielectric_strength": {
      "value": null,
      "range_min": 11,
      "range_max": 16,
      "unit": "kV/mm",
      "conditions": "MF resin, d = 0.6–0.8 mm, K20/P50 test; no UF value found",
      "status": "verified",
      "evidence_level": "handbook",
      "source": "handbook-wypych-2016"
    }
  },
  "synthesis": {
    "polymerization_type": "step-growth condensation",
    "common_monomers": [
      "melamine",
      "urea",
      "formaldehyde"
    ],
    "catalysts": [],
    "industrial_process_notes": "Melamine or urea is condensed with formaldehyde (idealized MF product: hexa-hydroxymethyl melamine) to form a crosslinked thermoset. Formaldehyde is more tightly bound in MF than in UF, giving MF resins lower formaldehyde emissions. UF was first synthesized (unrecognized as a polymer) by Hölzer and Bernhard Tollens in 1884; Hanns John obtained the first Austrian patent for UF resin in 1919; Carl Goldschmidt patented UF as a disinfectant in 1897. ~20 million tonnes of UF produced annually, >70% for wood-composite bonding.",
    "synthesis_scheme_image": null
  },
  "structure_morphology": {
    "tacticity": null,
    "crystallinity_typical": {
      "value": 0,
      "unit": "%",
      "status": "estimated",
      "evidence_level": "tertiary",
      "source": "wiki-melamine-resin",
      "conditions": "Amorphous crosslinked thermoset network."
    },
    "crystal_structure": null,
    "chain_flexibility_notes": "Hard, durable, and rigid once cured; prone to chipping under conventional saws; MF surfaces are not microwave-safe and can stain/scratch over time.",
    "tg_relation_notes": null,
    "molecular_weight": {
      "mn": {
        "value": null,
        "range_min": 400,
        "range_max": 640,
        "unit": "g/mol",
        "conditions": "UF resin, water-based dispersion; no MF value found",
        "status": "verified",
        "evidence_level": "handbook",
        "source": "handbook-wypych-2016"
      },
      "mw": {
        "value": null,
        "range_min": 2500,
        "range_max": 500000,
        "unit": "g/mol",
        "conditions": "UF resin, water-based dispersion; no MF value found",
        "status": "verified",
        "evidence_level": "handbook",
        "source": "handbook-wypych-2016"
      },
      "pdi": {
        "value": null,
        "range_min": 5.2,
        "range_max": 7.3,
        "unit": "",
        "conditions": "UF resin, water-based dispersion; no MF value found",
        "status": "verified",
        "evidence_level": "handbook",
        "source": "handbook-wypych-2016"
      }
    }
  },
  "thermal": {
    "tg": {
      "value": null,
      "unit": "°C",
      "status": "placeholder"
    },
    "tm": {
      "value": null,
      "range_min": 90,
      "range_max": 119,
      "unit": "°C",
      "conditions": "uncured (B-stage) resin melting/softening range, DSC; MF 90–101 °C, UF 119 °C; once cured, the crosslinked network does not melt",
      "status": "verified",
      "evidence_level": "handbook",
      "source": "handbook-wypych-2016"
    },
    "tc": {
      "value": null,
      "unit": "°C",
      "status": "not_applicable"
    },
    "hdt": {
      "value": null,
      "range_min": 130,
      "range_max": 182,
      "unit": "°C",
      "conditions": "1.8 MPa; UF 130 °C (Wypych, resin; also 130 °C for alpha-cellulose-filled grade per Mark), MF 182 °C (Mark, alpha-cellulose-filled; no unfilled MF value found)",
      "status": "verified",
      "evidence_level": "handbook",
      "source": "handbook-wypych-2016"
    },
    "decomposition_onset": {
      "value": 185,
      "unit": "°C",
      "conditions": "MF resin; no UF value found",
      "status": "verified",
      "evidence_level": "handbook",
      "source": "handbook-wypych-2016"
    },
    "thermal_conductivity": {
      "value": null,
      "range_min": 0.293,
      "range_max": 0.423,
      "unit": "W/(m·K)",
      "status": "verified",
      "evidence_level": "handbook",
      "source": "handbook-mark-1999",
      "conditions": "alpha-cellulose-filled molding compounds: UF 0.423, MF 0.293–0.423; foam insulation (UFFI) is much lower, around 0.036 (tertiary source, not the solid resin)."
    }
  },
  "mechanical": {
    "tensile_modulus": {
      "value": null,
      "range_min": 9000,
      "range_max": 9700,
      "unit": "MPa",
      "conditions": "alpha-cellulose-filled molding compounds (Mark); UF 9,000–9,700 MPa, MF 9,300 MPa",
      "status": "verified",
      "evidence_level": "handbook",
      "source": "handbook-mark-1999"
    },
    "yield_strength": {
      "value": null,
      "range_min": 45,
      "range_max": 55,
      "unit": "MPa",
      "conditions": "UF resin, tensile stress at yield; no distinct MF yield value found",
      "status": "verified",
      "evidence_level": "handbook",
      "source": "handbook-wypych-2016"
    },
    "tensile_strength_at_break": {
      "value": null,
      "range_min": 45,
      "range_max": 55,
      "unit": "MPa",
      "conditions": "MF 45–52 MPa, UF 55 MPa",
      "status": "verified",
      "evidence_level": "handbook",
      "source": "handbook-wypych-2016"
    },
    "elongation_at_break": {
      "value": null,
      "range_min": 0.5,
      "range_max": 1.0,
      "unit": "%",
      "conditions": "alpha-cellulose-filled molding compounds (Mark); UF 0.5–1.0%, MF 0.6–0.9%",
      "status": "verified",
      "evidence_level": "handbook",
      "source": "handbook-mark-1999"
    },
    "impact_izod": {
      "value": null,
      "range_min": 13,
      "range_max": 19,
      "unit": "J/m",
      "conditions": "notched; alpha-cellulose-filled molding compounds (Mark); UF 14–18 J/m, MF 13–19 J/m",
      "status": "verified",
      "evidence_level": "handbook",
      "source": "handbook-mark-1999"
    },
    "impact_charpy": {
      "value": null,
      "range_min": 1.1,
      "range_max": 1.6,
      "unit": "kJ/m²",
      "conditions": "UF resin, notched, 23 °C; unnotched reported separately at 5–12 kJ/m²; no MF value found",
      "status": "verified",
      "evidence_level": "handbook",
      "source": "handbook-wypych-2016"
    },
    "hardness": {
      "value": null,
      "range_min": 110,
      "range_max": 125,
      "unit": "Rockwell M",
      "conditions": "alpha-cellulose-filled molding compounds (Mark); UF M110-M120, MF M110-M125",
      "status": "verified",
      "evidence_level": "handbook",
      "source": "handbook-mark-1999"
    },
    "flexural_modulus": {
      "value": null,
      "range_min": 7600,
      "range_max": 10300,
      "unit": "MPa",
      "conditions": "alpha-cellulose-filled molding compounds (Mark); UF 9,700–10,300 MPa, MF 7,600 MPa",
      "status": "verified",
      "evidence_level": "handbook",
      "source": "handbook-mark-1999"
    },
    "poissons_ratio": {
      "value": null,
      "unit": "",
      "status": "placeholder"
    },
    "coefficient_of_friction": {
      "value": null,
      "unit": "",
      "status": "placeholder"
    }
  },
  "chemical_resistance": {
    "solvent_resistance": {
      "alcohols": {
        "value": "good",
        "conditions": "MF resin",
        "status": "verified",
        "evidence_level": "handbook",
        "source": "handbook-wypych-2016"
      },
      "aliphatic hydrocarbons": {
        "value": "very good",
        "conditions": "MF resin",
        "status": "verified",
        "evidence_level": "handbook",
        "source": "handbook-wypych-2016"
      },
      "aromatic hydrocarbons": {
        "value": "very good",
        "conditions": "MF resin",
        "status": "verified",
        "evidence_level": "handbook",
        "source": "handbook-wypych-2016"
      },
      "esters": {
        "value": "good",
        "conditions": "MF resin",
        "status": "verified",
        "evidence_level": "handbook",
        "source": "handbook-wypych-2016"
      },
      "greases & oils": {
        "value": "very good",
        "conditions": "MF resin",
        "status": "verified",
        "evidence_level": "handbook",
        "source": "handbook-wypych-2016"
      },
      "ketones": {
        "value": "good",
        "conditions": "MF resin",
        "status": "verified",
        "evidence_level": "handbook",
        "source": "handbook-wypych-2016"
      }
    },
    "weathering_uv": {
      "value": null,
      "status": "placeholder"
    },
    "hydrolysis_resistance": {
      "value": null,
      "status": "placeholder",
      "conditions": "UF adhesive bonds are known to be more moisture-sensitive than phenolic (Bakelite-type) bonds, a real limitation in exterior wood-composite use, not independently confirmed with a source."
    },
    "flammability_ul94": {
      "value": "V-0",
      "conditions": "both MF and UF resins",
      "status": "verified",
      "evidence_level": "handbook",
      "source": "handbook-wypych-2016"
    },
    "limiting_oxygen_index": {
      "value": null,
      "range_min": 30,
      "range_max": 60,
      "unit": "%",
      "conditions": "MF 30–60%, UF 30%",
      "status": "verified",
      "evidence_level": "handbook",
      "source": "handbook-wypych-2016"
    },
    "solubility_parameter": {
      "value": 25.74,
      "unit": "MPa^0.5",
      "conditions": "Hildebrand parameter, UF resin; no MF value found",
      "status": "verified",
      "evidence_level": "handbook",
      "source": "handbook-wypych-2016"
    }
  },
  "processing": {
    "processing_methods": [
      "compression/injection molding (MF tableware, laminates)",
      "adhesive application (UF wood-composite bonding)",
      "foam-in-place insulation (UFFI)"
    ],
    "processing_temp_range": {
      "value": null,
      "range_min": 95,
      "range_max": 188,
      "unit": "°C",
      "conditions": "UF (Wypych): 95–115 °C nozzle, 145–150 °C mold, injection molding; alpha-cellulose-filled compounds (Mark): UF 135–177 °C, MF 138–188 °C",
      "status": "verified",
      "evidence_level": "handbook",
      "source": "handbook-wypych-2016"
    },
    "drying_required": null,
    "shrinkage_rate": {
      "value": null,
      "range_min": 0.6,
      "range_max": 1.8,
      "unit": "%",
      "conditions": "MF (Wypych): 1.5–1.8% general, 0.6–0.8% as molded; UF (Mark, alpha-cellulose-filled): 0.6–1.4% mold shrinkage",
      "status": "verified",
      "evidence_level": "handbook",
      "source": "handbook-wypych-2016"
    }
  },
  "applications": [
    {
      "sector": "Laminates & surfaces",
      "examples": [
        "high-pressure laminates (Formica, Arborite)",
        "laminate flooring",
        "whiteboard surfaces"
      ]
    },
    {
      "sector": "Tableware",
      "examples": [
        "melamine dinnerware and utensils"
      ]
    },
    {
      "sector": "Wood products",
      "examples": [
        "particleboard/MDF/plywood adhesive (UF)"
      ],
      "notes": ">70% of UF production."
    },
    {
      "sector": "Insulation",
      "examples": [
        "urea-formaldehyde foam insulation (UFFI), 1930s-1970s"
      ]
    },
    {
      "sector": "Agriculture",
      "examples": [
        "slow-release nitrogen fertilizer (UF)"
      ]
    }
  ],
  "environmental": {
    "recyclable": false,
    "biodegradable": false,
    "degradation_pathway": null,
    "environmental_notes": "UF resins are a known formaldehyde-emission source in wood products and were historically associated with indoor air-quality concerns in UFFI installations; MF binds formaldehyde more tightly, reducing emissions."
  },
  "references": [
    "wiki-melamine-resin",
    "wiki-urea-formaldehyde",
    "handbook-wypych-2016",
    "handbook-mark-1999"
  ],
  "media": {
    "hero_image": null,
    "diagrams": [],
    "structure_render_2d": null,
    "structure_render_3d": null
  },
  "toxicity_safety": {
    "ld50_oral_rat": {
      "value": null,
      "range_min": 8394,
      "range_max": 10000,
      "unit": "mg/kg",
      "conditions": "UF 8,394 mg/kg; MF >10,000 mg/kg",
      "status": "verified",
      "evidence_level": "handbook",
      "source": "handbook-wypych-2016"
    },
    "nfpa_health_rating": {
      "value": null,
      "range_min": 1,
      "range_max": 2,
      "unit": "",
      "conditions": "MF resin; explicitly stated as NFPA 704 rating; no UF rating found",
      "status": "verified",
      "evidence_level": "handbook",
      "source": "handbook-wypych-2016"
    },
    "nfpa_flammability_rating": {
      "value": null,
      "range_min": 0,
      "range_max": 1,
      "unit": "",
      "conditions": "MF resin; explicitly stated as NFPA 704 rating; no UF rating found",
      "status": "verified",
      "evidence_level": "handbook",
      "source": "handbook-wypych-2016"
    },
    "nfpa_reactivity_rating": {
      "value": 0,
      "unit": "",
      "conditions": "MF resin; explicitly stated as NFPA 704 rating; no UF rating found",
      "status": "verified",
      "evidence_level": "handbook",
      "source": "handbook-wypych-2016"
    },
    "carcinogenic_classification": {
      "value": "not listed by ACGIH, NIOSH, NTP",
      "conditions": "MF resin",
      "status": "verified",
      "evidence_level": "handbook",
      "source": "handbook-wypych-2016"
    },
    "safety_notes": "Skin (rabbit) LD50: UF >2,000 mg/kg; MF >10,000 mg/kg."
  }
}
