Repository: kiarashfa/PolymerAtlas

# Atlas of Polymers

A free, history-narrated encyclopedia of the polymers that made the modern
world, with 96 entries across seven eras (1833 onward), from nature's
macromolecules to designed smart materials. No ads, no logins, no tracking.

Each polymer page pairs an author-written historical narrative with a fully
structured, cited property dataset: identity, classification, history,
synthesis, structure & morphology, physical / thermal / mechanical
properties, chemical resistance, processing, applications, environmental &
recycling notes, and numbered references. Values that haven't been verified
yet say so honestly; nothing is faked.

File: src/content/polymerData/nitrocellulose.json
{
  "id": "nitrocellulose",
  "slug": "nitrocellulose",
  "name": "Nitrocellulose (CN): An Explosive Photo",
  "abbreviation": [
    "CN"
  ],
  "type": "hub",
  "parent": null,
  "cas_number": "9004-70-0",
  "resin_id_code": null,
  "chemical_formula": {
    "empirical": "(C6H7N3O11)n",
    "structural": "[C6H7O2(OH)3-x(ONO2)x]n"
  },
  "repeat_unit": "{[][>]O[C@H]1[C@H](O[N+](=O)[O-])[C@@H](O[N+](=O)[O-])[C@H]([<])O[C@@H]1CO[N+](=O)[O-][]}",
  "smiles_depiction": "*O[C@H]1[C@H](O[N+](=O)[O-])[C@@H](O[N+](=O)[O-])[C@H](*)O[C@@H]1CO[N+](=O)[O-]",
  "notation_note": "Fully nitrated cellulose is shown, three nitrate groups per glucose unit. Real material is rarely fully nitrated: the degree of substitution, typically between 1.8 and 2.8, is what separates lacquer-grade collodion from guncotton.",
  "iupac_name": "Cellulose nitrate",
  "synonyms": [
    "guncotton",
    "cellulose nitrate",
    "flash paper (thin form)"
  ],
  "aliases": [
    {
      "name": "guncotton",
      "autolinkable": true
    },
    {
      "name": "cellulose nitrate",
      "autolinkable": true
    }
  ],
  "chemical_family": [
    "cellulosic"
  ],
  "backbone_class": "heterochain",
  "polymerization_mechanism": [
    "natural-biosynthesis"
  ],
  "monomer": [
    {
      "name": "D-glucose (as the cellulose precursor, subsequently nitrated)",
      "wikipedia_url": "https://en.wikipedia.org/wiki/Glucose"
    }
  ],
  "polymer_class": "thermoplastic",
  "year_of_origin": 1846,
  "era": "Decoding Nature's Legacy (1833-1902)",
  "key_figures": [
    "Christian Friedrich Schönbein"
  ],
  "historical_events_referenced": [],
  "historical_images": [
    {
      "src": "~/assets/polymers/nitrocellulose/ether-demonstration-1846.webp",
      "alt": "A monochrome print titled 'The First Public Demonstration of Surgical Anaesthesia,' showing a crowded operating theatre in which a patient reclines on a table while a ring of surgeons in dark formal coats look on.",
      "caption": "Boston, 16 October 1846: the moment chemistry proved it could switch off pain on command. Named for the surgeons present, the print was made decades after the event it commemorates.",
      "source_url": "https://commons.wikimedia.org/wiki/File:First_demonstration_of_surgical_anaesthesia,_16th_Oct_1846._Wellcome_M0000173.jpg",
      "author": "Unknown author",
      "license": "CC BY 4.0"
    },
    {
      "src": "~/assets/polymers/nitrocellulose/mexican-war-volunteers-1846.webp",
      "alt": "A daguerreotype of a company of volunteer soldiers in dark uniforms and tall shakos, muskets shouldered, standing in formation on a street in front of a colonnaded building, with a drummer at the rear of the line.",
      "caption": "Volunteers mustering for the Mexican-American War, 1846: an army still fighting with muzzle-loaded muskets and black powder, the technology this chemistry would eventually replace.",
      "source_url": "https://commons.wikimedia.org/wiki/File:Volunteers_leaving_for_the_Mexican_War,_Exeter,_New_Hampshire,_daguerreotype_by_E._Punderson,_ca.1846.jpg",
      "author": "E. Punderson",
      "license": "Public domain"
    },
    {
      "src": "~/assets/polymers/nitrocellulose/schonbein-portrait.webp",
      "alt": "A seated studio portrait of an older man in a dark coat and waistcoat, a cigar in one hand, with a rack of chemistry reagent bottles on a table beside him.",
      "caption": "Christian Friedrich Schönbein, photographed in 1857, a decade after the apron incident made his name.",
      "source_url": "https://commons.wikimedia.org/wiki/File:Christian_Friedrich_Sch%C3%B6nbein.jpg",
      "author": "Franz Hanfstaengl",
      "license": "Public domain"
    },
    {
      "src": "~/assets/polymers/nitrocellulose/picking-cotton-waste-1909.webp",
      "alt": "Women in aprons and caps seated at a bench inside a mill, sorting through enormous loose piles of raw cotton waste stacked around them under tall arched windows.",
      "caption": "Sorting cotton waste ahead of nitration, photographed for a 1909 popular-science book on modern chemistry.",
      "source_url": "https://commons.wikimedia.org/wiki/File:Women_picking_cotton_waste_for_use_in_explosive_manufacturing_b10154140_020_tif_5h73px55z.tiff",
      "author": "Philip, James Charles, 1873-1941",
      "license": "Public domain"
    },
    {
      "src": "~/assets/polymers/nitrocellulose/guncotton-press-1909.webp",
      "alt": "A workman leaning over a thick woven rope screen to reach a guncotton press, with the pressing machinery visible through a doorway beyond the screen.",
      "caption": "A guncotton press shielded by a rope screen: the operator protected in case of accident, decades after Abel's stabilization made the material merely dangerous instead of unpredictable.",
      "source_url": "https://commons.wikimedia.org/wiki/File:Workman_operating_a_guncotton_press_behind_protective_rope_screen.tiff",
      "author": "Philip, James Charles, 1873-1941",
      "license": "Public domain"
    }
  ],
  "physical": {
    "density": {
      "value": 1.375,
      "range_min": 1.35,
      "range_max": 1.40,
      "unit": "g/cm³",
      "conditions": "20°C; Mark Polymer Data Handbook separately reports specific gravity 1.58–1.65 for DS 2.20–2.32",
      "status": "verified",
      "evidence_level": "handbook",
      "source": "handbook-wypych-2016"
    },
    "melt_flow_index": {
      "value": null,
      "unit": "g/10min",
      "status": "not_applicable"
    },
    "refractive_index": {
      "value": 1.50,
      "range_min": 1.49,
      "range_max": 1.51,
      "unit": "",
      "conditions": "20°C; matches Mark Polymer Data Handbook value of 1.51",
      "status": "verified",
      "evidence_level": "handbook",
      "source": "handbook-wypych-2016"
    },
    "dielectric_constant": {
      "value": null,
      "range_min": 6,
      "range_max": 7,
      "unit": "",
      "conditions": "100 Hz (7) to 1 MHz (6); Mark Polymer Data Handbook separately reports 7–7.5 (60 Hz), 7 (1000 Hz), 6 (10^6 Hz)",
      "status": "verified",
      "evidence_level": "handbook",
      "source": "handbook-wypych-2016"
    },
    "electrical_conductivity": {
      "value": null,
      "unit": "S/m",
      "status": "placeholder"
    },
    "transmittance": {
      "value": null,
      "unit": "%",
      "status": "placeholder"
    },
    "haze": {
      "value": null,
      "unit": "%",
      "status": "placeholder"
    },
    "gloss": {
      "value": null,
      "unit": "%",
      "status": "placeholder"
    },
    "water_absorption": {
      "value": 1.3,
      "range_min": 0.6,
      "range_max": 2.0,
      "unit": "%",
      "conditions": "23°C, equilibrium in water; Mark Polymer Data Handbook separately reports 1.0% at 294 K, 24 h, 80% RH",
      "status": "verified",
      "evidence_level": "handbook",
      "source": "handbook-wypych-2016"
    },
    "dielectric_strength": {
      "value": null,
      "unit": "kV/mm",
      "status": "placeholder"
    }
  },
  "synthesis": {
    "polymerization_type": null,
    "common_monomers": [],
    "catalysts": [
      "sulfuric acid (as nitrating co-agent)"
    ],
    "industrial_process_notes": "Cellulose is nitrated with a mixture of nitric and sulfuric acid, yielding roughly 85% product (losses from over-oxidation to oxalic acid). Christian Friedrich Schönbein discovered the reaction in 1846 after cleaning up a nitric acid spill with a cotton apron, which ignited on drying.",
    "synthesis_scheme_image": null
  },
  "structure_morphology": {
    "tacticity": null,
    "crystallinity_typical": {
      "value": null,
      "unit": "%",
      "status": "placeholder"
    },
    "crystal_structure": "Orthorhombic unit cell, a:b:c ≈ 1.22:2.54:0.90 nm (Wypych). For fully nitrated cellulose trinitrate, Mark Polymer Data Handbook reports two distinct orthorhombic polymorphs plus a monoclinic form (CTN-II).",
    "chain_flexibility_notes": "Can form a lyotropic liquid-crystalline mesophase in concentrated solution.",
    "tg_relation_notes": null,
    "molecular_weight": {
      "mn": {
        "value": null,
        "unit": "g/mol",
        "status": "placeholder"
      },
      "mw": {
        "value": null,
        "range_min": 20000,
        "range_max": 312000,
        "unit": "g/mol",
        "conditions": "non-explosive (lacquer/collodion) grade; higher-nitrogen dynamite/explosive grade reported separately at 750,000–875,000 g/mol; further literature ranges of 125,000–150,000 and 69,000–200,000 g/mol also reported",
        "status": "verified",
        "evidence_level": "handbook",
        "source": "handbook-wypych-2016"
      },
      "pdi": {
        "value": null,
        "unit": "",
        "status": "placeholder"
      }
    },
    "mark_houwink": [
      {
        "solvent": "acetone",
        "temperature_k": 298,
        "k": { "value": 0.011, "unit": "mL/g", "conditions": "Mw ≈ 1,000,000 g/mol; multiple K/a pairs reported across Mw range ~220,000–4,000,000 g/mol depending on method/source", "status": "verified", "evidence_level": "handbook", "source": "handbook-mark-1999" },
        "a": { "value": 0.91, "unit": "", "status": "verified", "evidence_level": "handbook", "source": "handbook-mark-1999" }
      },
      {
        "solvent": "ethyl acetate",
        "temperature_k": 298,
        "k": { "value": 0.0038, "unit": "mL/g", "conditions": "Mw ≈ 1,000,000 g/mol, osmometry", "status": "verified", "evidence_level": "handbook", "source": "handbook-mark-1999" },
        "a": { "value": 1.03, "unit": "", "status": "verified", "evidence_level": "handbook", "source": "handbook-mark-1999" }
      },
      {
        "solvent": "butyl acetate",
        "temperature_k": 298,
        "k": { "value": 0.00568, "unit": "mL/g", "conditions": "Mw ≈ 500,000 g/mol, osmometry", "status": "verified", "evidence_level": "handbook", "source": "handbook-mark-1999" },
        "a": { "value": 0.969, "unit": "", "status": "verified", "evidence_level": "handbook", "source": "handbook-mark-1999" }
      },
      {
        "solvent": "cyclohexanone",
        "temperature_k": 298,
        "k": { "value": 0.00224, "unit": "mL/g", "conditions": "Mw ≈ 220,000 g/mol, osmometry", "status": "verified", "evidence_level": "handbook", "source": "handbook-mark-1999" },
        "a": { "value": 0.810, "unit": "", "status": "verified", "evidence_level": "handbook", "source": "handbook-mark-1999" }
      },
      {
        "solvent": "methyl acetate",
        "temperature_k": 298,
        "k": { "value": 0.0183, "unit": "mL/g", "conditions": "Mw ≈ 220,000 g/mol, osmometry", "status": "verified", "evidence_level": "handbook", "source": "handbook-mark-1999" },
        "a": { "value": 0.835, "unit": "", "status": "verified", "evidence_level": "handbook", "source": "handbook-mark-1999" }
      }
    ]
  },
  "thermal": {
    "tg": {
      "value": 59.5,
      "range_min": 53,
      "range_max": 66,
      "unit": "°C",
      "conditions": "Mark Polymer Data Handbook separately reports 326 K and 329 K (52.85°C, 55.85°C), consistent with this range",
      "status": "verified",
      "evidence_level": "handbook",
      "source": "handbook-wypych-2016"
    },
    "tm": {
      "value": null,
      "range_min": 142,
      "range_max": 170,
      "unit": "°C",
      "status": "verified",
      "evidence_level": "handbook",
      "source": "handbook-wypych-2016",
      "conditions": "DSC; the material ignites within this range rather than showing a clean melt endotherm; a narrower literature value of 169–170°C is also reported. Overwrites an earlier not_applicable judgement; the handbook reports a real measured transition here."
    },
    "tc": {
      "value": null,
      "unit": "°C",
      "status": "not_applicable"
    },
    "hdt": {
      "value": 65.5,
      "range_min": 60,
      "range_max": 71,
      "unit": "°C",
      "conditions": "1.8 MPa; matches Mark Polymer Data Handbook value at 1,820 kPa",
      "status": "verified",
      "evidence_level": "handbook",
      "source": "handbook-wypych-2016"
    },
    "decomposition_onset": {
      "value": 170,
      "range_min": 170,
      "unit": "°C",
      "status": "verified",
      "evidence_level": "handbook",
      "source": "handbook-wypych-2016",
      "conditions": ">170°C"
    },
    "thermal_conductivity": {
      "value": 0.23,
      "unit": "W/(m·K)",
      "conditions": "matches the value Wypych Handbook of Polymers reports under a melt thermal-conductivity row",
      "status": "verified",
      "evidence_level": "handbook",
      "source": "handbook-mark-1999"
    }
  },
  "mechanical": {
    "tensile_modulus": {
      "value": 1415,
      "range_min": 1310,
      "range_max": 1520,
      "unit": "MPa",
      "conditions": "Wypych Handbook of Polymers separately reports flexural modulus 1,300–1,500 MPa",
      "status": "verified",
      "evidence_level": "handbook",
      "source": "handbook-mark-1999"
    },
    "yield_strength": {
      "value": null,
      "unit": "MPa",
      "status": "placeholder"
    },
    "tensile_strength_at_break": {
      "value": 52.5,
      "range_min": 35,
      "range_max": 70,
      "unit": "MPa",
      "conditions": "no distinct yield point (brittle failure); Mark Polymer Data Handbook separately reports 48.3–110 MPa at 296 K, 50% RH, depending on source",
      "status": "verified",
      "evidence_level": "handbook",
      "source": "handbook-wypych-2016"
    },
    "elongation_at_break": {
      "value": 25,
      "range_min": 10,
      "range_max": 40,
      "unit": "%",
      "conditions": "Mark Polymer Data Handbook separately reports 13–14% and 40–45% maximum extensibility at 296 K, 50% RH, depending on source",
      "status": "verified",
      "evidence_level": "handbook",
      "source": "handbook-wypych-2016"
    },
    "impact_izod": {
      "value": 320,
      "range_min": 270,
      "range_max": 370,
      "unit": "J/m",
      "conditions": "notched, 23°C; matches Mark Polymer Data Handbook value (267–374 J/m, ASTM D256)",
      "status": "verified",
      "evidence_level": "handbook",
      "source": "handbook-wypych-2016"
    },
    "impact_charpy": {
      "value": null,
      "unit": "kJ/m²",
      "status": "placeholder"
    },
    "hardness": {
      "value": null,
      "range_min": 95,
      "range_max": 115,
      "unit": "Rockwell R",
      "conditions": "matches Mark Polymer Data Handbook (Rockwell R scale, 95–115)",
      "status": "verified",
      "evidence_level": "handbook",
      "source": "handbook-wypych-2016"
    },
    "flexural_modulus": {
      "value": 1400,
      "range_min": 1300,
      "range_max": 1500,
      "unit": "MPa",
      "status": "verified",
      "evidence_level": "handbook",
      "source": "handbook-wypych-2016"
    },
    "poissons_ratio": {
      "value": null,
      "unit": "",
      "status": "placeholder"
    },
    "coefficient_of_friction": {
      "value": null,
      "unit": "",
      "status": "placeholder"
    }
  },
  "chemical_resistance": {
    "solvent_resistance": {
      "acetone": {
        "value": "Soluble",
        "status": "verified",
        "evidence_level": "tertiary",
        "source": "wiki-nitrocellulose"
      },
      "ethyl_acetate": {
        "value": "Soluble",
        "status": "verified",
        "evidence_level": "tertiary",
        "source": "wiki-nitrocellulose"
      },
      "dilute acids": {
        "value": "poor",
        "status": "verified",
        "evidence_level": "handbook",
        "source": "handbook-wypych-2016"
      },
      "concentrated acids": {
        "value": "poor",
        "status": "verified",
        "evidence_level": "handbook",
        "source": "handbook-wypych-2016"
      },
      "alcohols": {
        "value": "good",
        "status": "verified",
        "evidence_level": "handbook",
        "source": "handbook-wypych-2016"
      },
      "aromatic hydrocarbons": {
        "value": "fair",
        "status": "verified",
        "evidence_level": "handbook",
        "source": "handbook-wypych-2016"
      },
      "esters": {
        "value": "poor",
        "status": "verified",
        "evidence_level": "handbook",
        "source": "handbook-wypych-2016"
      },
      "halogenated hydrocarbons": {
        "value": "poor",
        "status": "verified",
        "evidence_level": "handbook",
        "source": "handbook-wypych-2016"
      },
      "ketones": {
        "value": "poor",
        "status": "verified",
        "evidence_level": "handbook",
        "source": "handbook-wypych-2016"
      }
    },
    "weathering_uv": {
      "value": null,
      "status": "placeholder"
    },
    "hydrolysis_resistance": {
      "value": null,
      "status": "placeholder"
    },
    "flammability_ul94": {
      "value": "Highly flammable / self-igniting",
      "status": "verified",
      "evidence_level": "handbook",
      "source": "handbook-wypych-2016",
      "conditions": "Flash point 12.8°C; ignition/autoignition temperature 140°C; not a standard UL94 rating context (not typically molded/tested per UL94 given its use profile)."
    },
    "limiting_oxygen_index": {
      "value": null,
      "unit": "%",
      "status": "placeholder"
    },
    "solubility_parameter": {
      "value": 22.45,
      "range_min": 21.4,
      "range_max": 23.5,
      "unit": "MPa^0.5",
      "conditions": "Mark Polymer Data Handbook separately reports 21.4–23.5 depending on degree of substitution (one outlier value of 30.39 MPa^0.5 also reported for a different substitution level)",
      "status": "verified",
      "evidence_level": "handbook",
      "source": "handbook-wypych-2016"
    },
    "interaction_parameter_chi": [
      { "key": "acetone", "value": 0.27, "unit": "", "conditions": "cellulose nitrate DS 2.4, 298 K, dilute limit (phi -> 0); chi increases with concentration for good solvents per handbook table", "status": "verified", "evidence_level": "handbook", "source": "handbook-mark-1999" },
      { "key": "amyl acetate", "value": 0.02, "unit": "", "conditions": "cellulose nitrate DS 2.4, 298 K, dilute limit (phi -> 0)", "status": "verified", "evidence_level": "handbook", "source": "handbook-mark-1999" },
      { "key": "2-butanone", "value": 0.21, "unit": "", "conditions": "cellulose nitrate DS 2.4, 298 K, dilute limit (phi -> 0)", "status": "verified", "evidence_level": "handbook", "source": "handbook-mark-1999" },
      { "key": "butyl acetate", "value": 0.015, "unit": "", "conditions": "cellulose nitrate DS 2.4, 298 K, dilute limit (phi -> 0)", "status": "verified", "evidence_level": "handbook", "source": "handbook-mark-1999" },
      { "key": "ethyl acetate", "value": 0.02, "unit": "", "conditions": "cellulose nitrate DS 2.4, 298 K, dilute limit (phi -> 0)", "status": "verified", "evidence_level": "handbook", "source": "handbook-mark-1999" },
      { "key": "2-heptanone", "value": 0.02, "unit": "", "conditions": "cellulose nitrate DS 2.4, 298 K, dilute limit (phi -> 0)", "status": "verified", "evidence_level": "handbook", "source": "handbook-mark-1999" },
      { "key": "2-hexanone", "value": 0.15, "unit": "", "conditions": "cellulose nitrate DS 2.4, 298 K, dilute limit (phi -> 0)", "status": "verified", "evidence_level": "handbook", "source": "handbook-mark-1999" },
      { "key": "methyl acetate", "value": 0.30, "unit": "", "conditions": "cellulose nitrate DS 2.4, 298 K, dilute limit (phi -> 0)", "status": "verified", "evidence_level": "handbook", "source": "handbook-mark-1999" },
      { "key": "2-octanone", "value": 0.16, "unit": "", "conditions": "cellulose nitrate DS 2.4, 298 K, dilute limit (phi -> 0)", "status": "verified", "evidence_level": "handbook", "source": "handbook-mark-1999" },
      { "key": "propyl acetate", "value": 0.13, "unit": "", "conditions": "cellulose nitrate DS 2.4, 298 K, dilute limit (phi -> 0)", "status": "verified", "evidence_level": "handbook", "source": "handbook-mark-1999" }
    ],
    "gas_permeability": [
      { "key": "N2", "value": 8.7e-15, "unit": "cm³(STP)·cm/(cm²·s·Pa)", "conditions": "25°C", "status": "verified", "evidence_level": "handbook", "source": "handbook-wypych-2016" },
      { "key": "O2", "value": 1.46e-13, "unit": "cm³(STP)·cm/(cm²·s·Pa)", "conditions": "25°C; matches Mark Polymer Data Handbook value converted from its m-form table", "status": "verified", "evidence_level": "handbook", "source": "handbook-wypych-2016" },
      { "key": "water vapor", "value": 4.72e-10, "unit": "cm³(STP)·cm/(cm²·s·Pa)", "conditions": "25°C", "status": "verified", "evidence_level": "handbook", "source": "handbook-wypych-2016" },
      { "key": "H2", "value": 1.5e-13, "unit": "cm³(STP)·cm/(cm²·s·Pa)", "conditions": "293 K; converted from Mark's m-form permeability table (x10^-17 m³·m·m⁻²·s⁻¹·Pa⁻¹)", "status": "verified", "evidence_level": "handbook", "source": "handbook-mark-1999" },
      { "key": "He", "value": 5.18e-13, "unit": "cm³(STP)·cm/(cm²·s·Pa)", "conditions": "298 K; converted from Mark's m-form permeability table", "status": "verified", "evidence_level": "handbook", "source": "handbook-mark-1999" },
      { "key": "Ar", "value": 8.25e-15, "unit": "cm³(STP)·cm/(cm²·s·Pa)", "conditions": "298 K; converted from Mark's m-form permeability table", "status": "verified", "evidence_level": "handbook", "source": "handbook-mark-1999" },
      { "key": "CO2", "value": 1.59e-13, "unit": "cm³(STP)·cm/(cm²·s·Pa)", "conditions": "298 K; converted from Mark's m-form permeability table", "status": "verified", "evidence_level": "handbook", "source": "handbook-mark-1999" },
      { "key": "NH3", "value": 4.28e-12, "unit": "cm³(STP)·cm/(cm²·s·Pa)", "conditions": "298 K; converted from Mark's m-form permeability table", "status": "verified", "evidence_level": "handbook", "source": "handbook-mark-1999" },
      { "key": "SO2", "value": 1.32e-13, "unit": "cm³(STP)·cm/(cm²·s·Pa)", "conditions": "298 K; converted from Mark's m-form permeability table", "status": "verified", "evidence_level": "handbook", "source": "handbook-mark-1999" },
      { "key": "C2H6", "value": 4.73e-15, "unit": "cm³(STP)·cm/(cm²·s·Pa)", "conditions": "298 K; converted from Mark's m-form permeability table", "status": "verified", "evidence_level": "handbook", "source": "handbook-mark-1999" },
      { "key": "C3H8", "value": 6.3e-16, "unit": "cm³(STP)·cm/(cm²·s·Pa)", "conditions": "298 K; converted from Mark's m-form permeability table", "status": "verified", "evidence_level": "handbook", "source": "handbook-mark-1999" }
    ]
  },
  "processing": {
    "processing_methods": [
      "solvent casting (lacquers/film)",
      "plasticized molding (see celluloid)"
    ],
    "processing_temp_range": {
      "value": 89,
      "range_min": 85,
      "range_max": 93,
      "unit": "°C",
      "conditions": "compression molding",
      "status": "verified",
      "evidence_level": "handbook",
      "source": "handbook-wypych-2016"
    },
    "drying_required": null,
    "shrinkage_rate": {
      "value": null,
      "unit": "%",
      "status": "placeholder"
    }
  },
  "applications": [
    {
      "sector": "Film",
      "examples": [
        "historical photographic and motion-picture film base"
      ]
    },
    {
      "sector": "Coatings",
      "examples": [
        "automobile finishes",
        "furniture and musical-instrument lacquers",
        "nail polish"
      ]
    },
    {
      "sector": "Explosives & propellants",
      "examples": [
        "guncotton",
        "smokeless powder propellants"
      ]
    },
    {
      "sector": "Other",
      "examples": [
        "magicians' flash paper"
      ]
    }
  ],
  "environmental": {
    "recyclable": false,
    "biodegradable": false,
    "degradation_pathway": null,
    "environmental_notes": "Historical nitrate film stock is notoriously unstable and flammable, motivating its replacement by safety (acetate) and later polyester film bases."
  },
  "references": [
    "wiki-nitrocellulose",
    "handbook-wypych-2016",
    "handbook-mark-1999"
  ],
  "media": {
    "hero_image": null,
    "diagrams": [],
    "structure_render_2d": {
      "src": "~/assets/structures/nitrocellulose.svg",
      "alt": "Repeat unit of Nitrocellulose, drawn as a skeletal structure with polymer brackets",
      "source_url": "",
      "author": "Atlas of Polymers",
      "license": "CC BY-SA 4.0",
      "tool": "ChemDraw",
      "generated_date": "2026-07-27"
    },
    "structure_render_3d": {
      "src": "/structures/nitrocellulose.sdf",
      "alt": "Ball-and-stick model of one Nitrocellulose repeat unit",
      "caption": "A three-unit model is available alongside this one.",
      "source_url": "",
      "author": "Atlas of Polymers",
      "license": "CC BY-SA 4.0",
      "tool": "ChemDraw",
      "generated_date": "2026-07-27"
    }
  },
  "toxicity_safety": {
    "ld50_oral_rat": {
      "value": 5000,
      "unit": "mg/kg",
      "conditions": "reported as >5,000 mg/kg; a no-observable-adverse-effect range of 8,798–10,373 mg/kg is also reported",
      "status": "verified",
      "evidence_level": "handbook",
      "source": "handbook-wypych-2016"
    },
    "nfpa_health_rating": {
      "value": 2,
      "unit": "",
      "status": "verified",
      "evidence_level": "handbook",
      "source": "handbook-wypych-2016"
    },
    "nfpa_flammability_rating": {
      "value": 3,
      "unit": "",
      "status": "verified",
      "evidence_level": "handbook",
      "source": "handbook-wypych-2016"
    },
    "nfpa_reactivity_rating": {
      "value": 3,
      "unit": "",
      "status": "verified",
      "evidence_level": "handbook",
      "source": "handbook-wypych-2016"
    },
    "carcinogenic_classification": {
      "value": "not listed by ACGIH, NIOSH, NTP",
      "status": "verified",
      "evidence_level": "handbook",
      "source": "handbook-wypych-2016"
    },
    "safety_notes": "TLV (ACGIH), NIOSH, MAK/TRK, and OSHA exposure limits are not established for cellulose nitrate (reported as n/a). Aquatic toxicity (algae) LC50, 48 h = 579 mg/L."
  }
}

File: src/content/polymerData/nylon.json
{
  "id": "nylon",
  "slug": "nylon",
  "name": "Nylon (PA66): The Synthetic Fiber That Revolutionized Fashion and Industry",
  "abbreviation": [
    "PA66"
  ],
  "type": "hub",
  "parent": null,
  "cas_number": "32131-17-2",
  "resin_id_code": null,
  "chemical_formula": {
    "empirical": "(C12H22N2O2)n",
    "structural": "[-NH-(CH2)6-NH-CO-(CH2)4-CO-]n"
  },
  "repeat_unit": "{[][>]NCCCCCCNC(=O)CCCCC(=O)[<][]}",
  "smiles_depiction": "*NCCCCCCNC(=O)CCCCC(=O)*",
  "notation_note": "This hub is represented by nylon 6,6 (poly(hexamethylene adipamide)) as the archetypal nylon; other nylons (nylon 6, nylon 4,6, nylon 6,12) have their own distinct repeat units.",
  "iupac_name": "Poly(hexamethylene adipamide)",
  "synonyms": [
    "polyamide 66",
    "PA 6,6"
  ],
  "aliases": [
    {
      "name": "PA66",
      "autolinkable": false
    },
    {
      "name": "polyamide 6,6",
      "autolinkable": true
    }
  ],
  "chemical_family": [
    "polyamide"
  ],
  "backbone_class": "heterochain",
  "polymerization_mechanism": [
    "step-growth-condensation"
  ],
  "monomer": [
    {
      "name": "Hexamethylenediamine",
      "wikipedia_url": "https://en.wikipedia.org/wiki/Hexamethylenediamine"
    },
    {
      "name": "Adipic acid",
      "wikipedia_url": "https://en.wikipedia.org/wiki/Adipic_acid"
    }
  ],
  "polymer_class": "thermoplastic",
  "year_of_origin": 1939,
  "era": "The Wartime Innovation Period (1939-1945)",
  "key_figures": [
    "Wallace Carothers"
  ],
  "historical_events_referenced": [
    "1939 New York World's Fair (\"The World of Tomorrow\")",
    "Outbreak of World War II in Europe (September 1939)",
    "Attack on Pearl Harbor and the wartime silk shortage (December 1941)"
  ],
  "historical_images": [
    {
      "src": "~/assets/polymers/nylon/worlds-fair-1939-poster.webp",
      "alt": "An Art Deco poster in blue and yellow showing the Trylon spire and Perisphere globe of the 1939 New York World's Fair against a night sky crossed by searchlight beams, with a city skyline below and the words NEW YORK WORLD'S FAIR THE WORLD OF TOMORROW 1939.",
      "caption": "The 1939 New York World's Fair, built around the promise that science had already designed tomorrow. Nylon, barely a year old, was one of the exhibits meant to prove it.",
      "source_url": "https://commons.wikimedia.org/wiki/File:Joseph_Binder's_poster_for_the_1939_New_York_World's_Fair.jpg",
      "author": "Joseph Binder",
      "license": "Public domain"
    },
    {
      "src": "~/assets/polymers/nylon/dupont-nylon-announcement-ad-1938.webp",
      "alt": "A full-page 1938 newspaper advertisement headlined 'Du Pont Announces for the World of Tomorrow... a new word and a new material NYLON', dense with body text, ending with a photograph of the Wonder World of Chemistry pavilion and the DuPont oval logo.",
      "caption": "DuPont's own announcement, reprinted from the New York Herald Tribune in October 1938, five months before the fair opened and a full year before the first stockings went on sale.",
      "source_url": "https://commons.wikimedia.org/wiki/File:DuPont_Announces_for_the_World_of_Tomorrow..._a_new_world_and_a_new_material_NYLON_-_DPLA_-_42288d5b4720d56e027bbbab22830095.jpg",
      "author": "Unknown author",
      "license": "No restrictions"
    },
    {
      "src": "~/assets/polymers/nylon/women-sewing-parachutes-1942.webp",
      "alt": "A large industrial sewing room with rows of workers at Singer sewing machines, working with billowing white fabric that covers most of the tables in the foreground, under long fluorescent light fixtures.",
      "caption": "Naval Aircraft Factory workers in Philadelphia sewing parachute canopies in May 1942: still silk here, at the exact moment the material was being displaced by nylon across the American parachute industry.",
      "source_url": "https://commons.wikimedia.org/wiki/File:Women_sewing_parachutes,_Naval_Aircraft_Factory,_Philadelphia,_Pennsylvania,_1942_(26958800336).jpg",
      "author": "National Museum of the U.S. Navy",
      "license": "Public domain"
    },
    {
      "src": "~/assets/polymers/nylon/salvaged-nylon-stockings-barrel-1942.webp",
      "alt": "A black-and-white photograph of a woman in a pinstriped suit dropping a pair of stockings into a wooden barrel stencilled 'DEPOSIT OLD SILK & NYLON HOSE HERE', while a man in flight gear and a headset looks on.",
      "caption": "A wartime stocking-collection drive: worn silk and nylon hose, reprocessed into parachute cloth, at a moment when the fiber that had been sold as a stockings replacement two years earlier had become a strategic material.",
      "source_url": "https://commons.wikimedia.org/wiki/File:The_worn_out_nylon_stockings_in_this_barrel_full_of_salvaged_stockings_will_be_reprocessed_and_made_into_parachutes..._-_NARA_-_196427.jpg",
      "author": "Office for Emergency Management, Office of War Information",
      "license": "Public domain"
    }
  ],
  "physical": {
    "density": {
      "value": null,
      "range_min": 1.05,
      "range_max": 1.16,
      "unit": "g/cm³",
      "conditions": "dry as molded, unfilled; PA-6 1.06–1.16 g/cm³, PA-6,6 1.05–1.14 g/cm³",
      "status": "verified",
      "evidence_level": "handbook",
      "source": "handbook-wypych-2016"
    },
    "melt_flow_index": {
      "value": null,
      "range_min": 7.7,
      "range_max": 36.4,
      "unit": "g/10min",
      "conditions": "PA-6, 190 °C/2.16 kg",
      "status": "verified",
      "evidence_level": "handbook",
      "source": "handbook-wypych-2016"
    },
    "refractive_index": {
      "value": null,
      "range_min": 1.53,
      "range_max": 1.568,
      "unit": "",
      "conditions": "PA-6 exp. = 1.53; PA-6,6 1.565–1.568",
      "status": "verified",
      "evidence_level": "handbook",
      "source": "handbook-wypych-2016"
    },
    "dielectric_constant": {
      "value": null,
      "range_min": 3.6,
      "range_max": 3.8,
      "unit": "",
      "conditions": "1 MHz, dry; PA-6 3.8, PA-6,6 3.6 (PA-6,6 also reports 4.0 at 100 Hz)",
      "status": "verified",
      "evidence_level": "handbook",
      "source": "handbook-wypych-2016"
    },
    "electrical_conductivity": {
      "value": 1e-13,
      "unit": "S/m",
      "conditions": "reciprocal of volume resistivity (1×10¹³ Ω·m), dry as molded; PA-6 and PA-6,6 both report this value",
      "status": "verified",
      "evidence_level": "handbook",
      "source": "handbook-wypych-2016"
    },
    "transmittance": {
      "value": 85,
      "unit": "%",
      "conditions": "PA-6",
      "status": "verified",
      "evidence_level": "handbook",
      "source": "handbook-wypych-2016"
    },
    "haze": {
      "value": null,
      "unit": "%",
      "status": "placeholder"
    },
    "gloss": {
      "value": null,
      "unit": "%",
      "status": "placeholder"
    },
    "water_absorption": {
      "value": null,
      "range_min": 7.1,
      "range_max": 10,
      "unit": "%",
      "conditions": "equilibrium in water immersion, 23 °C, dry unfilled; PA-6 7.1–10%, PA-6,6 8.5–9.0%. Equilibrium at 50% RH (not immersion) is much lower, ~2–3%",
      "status": "verified",
      "evidence_level": "handbook",
      "source": "handbook-wypych-2016"
    },
    "dielectric_strength": {
      "value": null,
      "range_min": 25,
      "range_max": 30.5,
      "unit": "kV/mm",
      "conditions": "PA-6,6, K20/P50 electrodes, d=0.6–0.8 mm; 30–30.5 dry, 25 conditioned. PA-6's reported figure in the same source (up to 460) is inconsistent with this and was not used",
      "status": "verified",
      "evidence_level": "handbook",
      "source": "handbook-wypych-2016"
    }
  },
  "synthesis": {
    "polymerization_type": "step-growth condensation",
    "common_monomers": [
      "hexamethylenediamine",
      "adipic acid"
    ],
    "catalysts": [],
    "industrial_process_notes": "Wallace Carothers' DuPont team first made nylon 6,6 on February 28, 1935 (publicly announced October 27, 1938, after Carothers' death); commercial nylon stockings launched in 1940. Equivalent amounts of hexamethylenediamine and adipic acid are combined in water; removing water drives amide-bond formation (polymerization). The resulting polymer can be extruded into granules or directly melt-spun into fiber. ~2 million tonnes produced worldwide as of 2011.",
    "synthesis_scheme_image": null
  },
  "structure_morphology": {
    "tacticity": null,
    "crystallinity_typical": {
      "value": null,
      "range_min": 26,
      "range_max": 65,
      "unit": "%",
      "conditions": "PA-6: 26–50% (~42% dry as molded, ~34% wet); PA-6,6: 32–65% (~43% dry, ~39% wet)",
      "status": "verified",
      "evidence_level": "handbook",
      "source": "handbook-wypych-2016"
    },
    "crystal_structure": "PA-6: monoclinic α-form (hydrogen-bonded sheets), unit cell a:b:c = 0.956:0.801:1.724 nm. PA-6,6: triclinic α and β forms, plus a pseudohexagonal γ form at high temperature.",
    "chain_flexibility_notes": "Regular amide-hydrogen-bonding pattern along the backbone gives nylon 6,6 good mechanical strength, rigidity, and heat/chemical resistance.",
    "tg_relation_notes": "Amide groups hydrogen-bond with absorbed water, which plasticizes the chain: PA-6 Tg falls from ~50–75 °C dry to 3–20 °C at 50% RH and -22 to -32 °C at saturation; PA-6,6 falls from ~56–70 °C dry to -15 °C at saturation.",
    "molecular_weight": {
      "mn": {
        "value": null,
        "range_min": 17500,
        "range_max": 48100,
        "unit": "g/mol",
        "conditions": "PA-6: 20,800–48,100 g/mol; PA-6,6: 17,500–18,040 g/mol",
        "status": "verified",
        "evidence_level": "handbook",
        "source": "handbook-wypych-2016"
      },
      "mw": {
        "value": null,
        "range_min": 16000,
        "range_max": 94000,
        "unit": "g/mol",
        "conditions": "PA-6: 17,000–94,000 g/mol; PA-6,6: 16,000–30,000 g/mol",
        "status": "verified",
        "evidence_level": "handbook",
        "source": "handbook-wypych-2016"
      },
      "pdi": {
        "value": null,
        "range_min": 1.7,
        "range_max": 2.4,
        "unit": "",
        "conditions": "PA-6: 1.7–2.4; PA-6,6: 1.7–2.1",
        "status": "verified",
        "evidence_level": "handbook",
        "source": "handbook-wypych-2016"
      }
    },
    "mark_houwink": [
      {
        "solvent": "85% formic acid (PA-6)",
        "temperature_k": 298,
        "k": { "value": 0.023, "unit": "mL/g", "status": "verified", "evidence_level": "handbook", "source": "handbook-mark-1999" },
        "a": { "value": 0.82, "unit": "", "status": "verified", "evidence_level": "handbook", "source": "handbook-mark-1999" }
      },
      {
        "solvent": "o-chlorophenol (PA-6,6)",
        "temperature_k": 298,
        "mw_range": "14,000–50,000 g/mol (Mn)",
        "k": { "value": 168, "unit": "mL/g", "status": "verified", "evidence_level": "handbook", "source": "handbook-mark-1999" },
        "a": { "value": 0.62, "unit": "", "status": "verified", "evidence_level": "handbook", "source": "handbook-mark-1999" }
      },
      {
        "solvent": "m-cresol (PA-6,6)",
        "temperature_k": 298,
        "mw_range": "14,000–50,000 g/mol (Mn)",
        "k": { "value": 240, "unit": "mL/g", "status": "verified", "evidence_level": "handbook", "source": "handbook-mark-1999" },
        "a": { "value": 0.61, "unit": "", "status": "verified", "evidence_level": "handbook", "source": "handbook-mark-1999" }
      },
      {
        "solvent": "aqueous formic acid, 90% (PA-6,6)",
        "temperature_k": 298,
        "mw_range": "6,000–65,000 g/mol (Mn)",
        "k": { "value": 35.3, "unit": "mL/g", "status": "verified", "evidence_level": "handbook", "source": "handbook-mark-1999" },
        "a": { "value": 0.786, "unit": "", "status": "verified", "evidence_level": "handbook", "source": "handbook-mark-1999" }
      },
      {
        "solvent": "sulfuric acid, 96% (PA-6,6)",
        "temperature_k": 298,
        "mw_range": "14,000–50,000 g/mol (Mn)",
        "k": { "value": 115, "unit": "mL/g", "status": "verified", "evidence_level": "handbook", "source": "handbook-mark-1999" },
        "a": { "value": 0.67, "unit": "", "status": "verified", "evidence_level": "handbook", "source": "handbook-mark-1999" }
      }
    ]
  },
  "thermal": {
    "tg": {
      "value": null,
      "range_min": 50,
      "range_max": 75,
      "unit": "°C",
      "conditions": "dry as molded; PA-6 exp. 50–75 °C, PA-6,6 56–70 °C. Strongly moisture-sensitive: drops toward -15 to -32 °C at saturation",
      "status": "verified",
      "evidence_level": "handbook",
      "source": "handbook-wypych-2016"
    },
    "tm": {
      "value": null,
      "range_min": 220,
      "range_max": 270,
      "unit": "°C",
      "conditions": "DSC; PA-6 220–260 °C, PA-6,6 257–270 °C; the two most common nylons differ by roughly 40 °C",
      "status": "verified",
      "evidence_level": "handbook",
      "source": "handbook-wypych-2016"
    },
    "tc": {
      "value": null,
      "range_min": 191.8,
      "range_max": 193.2,
      "unit": "°C",
      "conditions": "PA-6, DSC crystallization temperature. PA-6,6's reported 'rapid crystallization temperature' (230 °C) is a different metric and not merged here",
      "status": "verified",
      "evidence_level": "handbook",
      "source": "handbook-wypych-2016"
    },
    "hdt": {
      "value": null,
      "range_min": 42,
      "range_max": 86,
      "unit": "°C",
      "conditions": "1.8 MPa, dry as molded; PA-6 42–65 °C, PA-6,6 70–86 °C",
      "test_standard": "ASTM D648",
      "status": "verified",
      "evidence_level": "handbook",
      "source": "handbook-wypych-2016"
    },
    "decomposition_onset": {
      "value": null,
      "range_min": 300,
      "range_max": 340,
      "unit": "°C",
      "conditions": "PA-6: thermal decomposition onset >300 °C; PA-6,6: 340 °C",
      "status": "verified",
      "evidence_level": "handbook",
      "source": "handbook-wypych-2016"
    },
    "thermal_conductivity": {
      "value": null,
      "range_min": 0.23,
      "range_max": 0.25,
      "unit": "W/(m·K)",
      "conditions": "solid, general; PA-6 0.23, PA-6,6 0.25",
      "status": "verified",
      "evidence_level": "handbook",
      "source": "handbook-mark-1999"
    }
  },
  "mechanical": {
    "tensile_modulus": {
      "value": null,
      "range_min": 780,
      "range_max": 3800,
      "unit": "MPa",
      "conditions": "dry as molded; PA-6 780–3,800 MPa, PA-6,6 3,000–3,600 MPa. Conditioned (moisture-equilibrated) values are roughly half",
      "status": "verified",
      "evidence_level": "handbook",
      "source": "handbook-wypych-2016"
    },
    "yield_strength": {
      "value": null,
      "range_min": 36,
      "range_max": 95,
      "unit": "MPa",
      "conditions": "tensile stress at yield, dry as molded; PA-6 36–95 MPa, PA-6,6 82–95 MPa. Conditioned values are lower (PA-6 32–55 MPa, PA-6,6 55–60 MPa)",
      "status": "verified",
      "evidence_level": "handbook",
      "source": "handbook-wypych-2016"
    },
    "tensile_strength_at_break": {
      "value": null,
      "range_min": 70,
      "range_max": 106,
      "unit": "MPa",
      "conditions": "unqualified 'tensile strength' row, distinct from tensile stress at yield above; dry as molded; PA-6 74–106 MPa, PA-6,6 70–88 MPa",
      "status": "verified",
      "evidence_level": "handbook",
      "source": "handbook-wypych-2016"
    },
    "elongation_at_break": {
      "value": null,
      "range_min": 10,
      "range_max": 160,
      "unit": "%",
      "conditions": "dry as molded; PA-6 10–160%, PA-6,6 10–45%. Conditioned (moisture-equilibrated) elongation is much higher, >50–327%",
      "status": "verified",
      "evidence_level": "handbook",
      "source": "handbook-wypych-2016"
    },
    "impact_izod": {
      "value": null,
      "range_min": 53,
      "range_max": 64,
      "unit": "J/m",
      "conditions": "notched, 23 °C, dry as molded; PA-6 53 J/m (no break at 50% RH); PA-6,6 53–64 J/m dry, 112–133 J/m at 50% RH",
      "test_standard": "ASTM D256",
      "status": "verified",
      "evidence_level": "handbook",
      "source": "handbook-mark-1999"
    },
    "impact_charpy": {
      "value": null,
      "range_min": 3.5,
      "range_max": 82,
      "unit": "kJ/m²",
      "conditions": "notched, 23 °C, dry as molded; PA-6 3.5–82 kJ/m², PA-6,6 4.9–6 kJ/m²",
      "status": "verified",
      "evidence_level": "handbook",
      "source": "handbook-wypych-2016"
    },
    "hardness": {
      "value": 119,
      "unit": "Rockwell R",
      "conditions": "PA-6, neat resin, dry as molded",
      "test_standard": "ASTM D785",
      "status": "verified",
      "evidence_level": "handbook",
      "source": "handbook-mark-1999"
    },
    "flexural_modulus": {
      "value": null,
      "range_min": 2600,
      "range_max": 2800,
      "unit": "MPa",
      "conditions": "dry as molded; PA-6 2,600 MPa, PA-6,6 2,800 MPa",
      "status": "verified",
      "evidence_level": "handbook",
      "source": "handbook-wypych-2016"
    },
    "poissons_ratio": {
      "value": 0.33,
      "unit": "",
      "conditions": "PA-6, exp.; PA-6,6 reported range 0.3–0.5",
      "status": "verified",
      "evidence_level": "handbook",
      "source": "handbook-wypych-2016"
    },
    "coefficient_of_friction": {
      "value": 0.26,
      "unit": "",
      "conditions": "PA-6, static, chrome-steel counterface, dry (ASTM D1894); PA-6,6 reports 0.35–0.5 without counterface specified",
      "status": "verified",
      "evidence_level": "handbook",
      "source": "handbook-wypych-2016"
    }
  },
  "chemical_resistance": {
    "solvent_resistance": {
      "dilute acids": {
        "value": "good",
        "conditions": "PA-6 and PA-6,6",
        "status": "verified",
        "evidence_level": "handbook",
        "source": "handbook-wypych-2016"
      },
      "concentrated acids": {
        "value": "poor",
        "conditions": "PA-6 and PA-6,6",
        "status": "verified",
        "evidence_level": "handbook",
        "source": "handbook-wypych-2016"
      },
      "alcohols": {
        "value": "good",
        "conditions": "PA-6 and PA-6,6",
        "status": "verified",
        "evidence_level": "handbook",
        "source": "handbook-wypych-2016"
      },
      "dilute alkalis": {
        "value": "good",
        "conditions": "PA-6 and PA-6,6",
        "status": "verified",
        "evidence_level": "handbook",
        "source": "handbook-wypych-2016"
      },
      "concentrated alkalis": {
        "value": "poor",
        "conditions": "PA-6 and PA-6,6",
        "status": "verified",
        "evidence_level": "handbook",
        "source": "handbook-wypych-2016"
      },
      "aliphatic hydrocarbons": {
        "value": "good",
        "conditions": "PA-6,6 (reported as \"resistant\" in PA-6)",
        "status": "verified",
        "evidence_level": "handbook",
        "source": "handbook-wypych-2016"
      },
      "aromatic hydrocarbons": {
        "value": "fair",
        "conditions": "PA-6,6 (reported as \"resistant\" in PA-6)",
        "status": "verified",
        "evidence_level": "handbook",
        "source": "handbook-wypych-2016"
      },
      "esters": {
        "value": "good",
        "conditions": "PA-6,6",
        "status": "verified",
        "evidence_level": "handbook",
        "source": "handbook-wypych-2016"
      },
      "greases & oils": {
        "value": "good",
        "conditions": "PA-6,6 (reported as \"resistant\" in PA-6)",
        "status": "verified",
        "evidence_level": "handbook",
        "source": "handbook-wypych-2016"
      },
      "halogenated hydrocarbons": {
        "value": "poor",
        "conditions": "PA-6,6",
        "status": "verified",
        "evidence_level": "handbook",
        "source": "handbook-wypych-2016"
      },
      "ketones": {
        "value": "good",
        "conditions": "PA-6,6 (reported as \"resistant\" in PA-6)",
        "status": "verified",
        "evidence_level": "handbook",
        "source": "handbook-wypych-2016"
      }
    },
    "weathering_uv": {
      "value": null,
      "status": "placeholder"
    },
    "hydrolysis_resistance": {
      "value": "generally resists hydrolysis at room temperature; amide linkages are cleaved by strong acids or bases, especially at elevated temperature",
      "conditions": "PA-6,6",
      "status": "verified",
      "evidence_level": "handbook",
      "source": "handbook-mark-1999"
    },
    "flammability_ul94": {
      "value": "V-2",
      "conditions": "PA-6, neat resin, 3.2 mm (Mark); Wypych reports HB to V-2 across PA-6 and PA-6,6 unfilled grades",
      "status": "verified",
      "evidence_level": "handbook",
      "source": "handbook-mark-1999"
    },
    "limiting_oxygen_index": {
      "value": null,
      "range_min": 20,
      "range_max": 31,
      "unit": "%",
      "conditions": "PA-6 20–27%, PA-6,6 28–31%",
      "status": "verified",
      "evidence_level": "handbook",
      "source": "handbook-wypych-2016"
    },
    "solubility_parameter": {
      "value": null,
      "range_min": 20.3,
      "range_max": 25.8,
      "unit": "MPa^0.5",
      "conditions": "exp.; PA-6 20.3, PA-6,6 22.87–25.8",
      "status": "verified",
      "evidence_level": "handbook",
      "source": "handbook-wypych-2016"
    },
    "gas_permeability": [
      {
        "key": "CO2",
        "value": 5.2e-15,
        "unit": "cm³(STP)·cm/(cm²·s·Pa)",
        "conditions": "PA-6,6, 25 °C, undrawn fiber",
        "status": "verified",
        "evidence_level": "handbook",
        "source": "handbook-mark-1999"
      }
    ]
  },
  "processing": {
    "processing_methods": [
      "melt spinning (fiber)",
      "injection molding",
      "extrusion"
    ],
    "processing_temp_range": {
      "value": null,
      "range_min": 250,
      "range_max": 305,
      "unit": "°C",
      "conditions": "injection molding; PA-6 250–280 °C, PA-6,6 280–305 °C",
      "status": "verified",
      "evidence_level": "handbook",
      "source": "handbook-wypych-2016"
    },
    "drying_required": true,
    "shrinkage_rate": {
      "value": null,
      "range_min": 0.87,
      "range_max": 1.6,
      "unit": "%",
      "conditions": "PA-6 0.87–1.4%, PA-6,6 0.95–1.6%",
      "status": "verified",
      "evidence_level": "handbook",
      "source": "handbook-wypych-2016"
    }
  },
  "applications": [
    {
      "sector": "Textiles & fibers",
      "examples": [
        "carpets",
        "apparel",
        "luggage (Cordura)",
        "airbags"
      ]
    },
    {
      "sector": "Automotive",
      "examples": [
        "radiator tanks",
        "air intake manifolds",
        "hinges",
        "bearing cages"
      ]
    },
    {
      "sector": "Industrial",
      "examples": [
        "zip ties",
        "conveyor belts",
        "pipes",
        "hoses"
      ]
    }
  ],
  "environmental": {
    "recyclable": true,
    "biodegradable": false,
    "degradation_pathway": null,
    "environmental_notes": null
  },
  "references": [
    "wiki-nylon66",
    "bocsci-nylon66-cas",
    "handbook-wypych-2016",
    "handbook-mark-1999"
  ],
  "media": {
    "hero_image": null,
    "diagrams": [],
    "structure_render_2d": {
      "src": "~/assets/structures/nylon.svg",
      "alt": "Repeat unit of Nylon, drawn as a skeletal structure with polymer brackets",
      "source_url": "",
      "author": "Atlas of Polymers",
      "license": "CC BY-SA 4.0",
      "tool": "ChemDraw",
      "generated_date": "2026-07-27"
    },
    "structure_render_3d": {
      "src": "/structures/nylon.sdf",
      "alt": "Ball-and-stick model of one Nylon repeat unit",
      "caption": "A three-unit model is available alongside this one.",
      "source_url": "",
      "author": "Atlas of Polymers",
      "license": "CC BY-SA 4.0",
      "tool": "ChemDraw",
      "generated_date": "2026-07-27"
    }
  },
  "toxicity_safety": {
    "ld50_oral_rat": {
      "value": 10000,
      "unit": "mg/kg",
      "conditions": "PA-6,6, reported as >10,000 mg/kg (practically nontoxic)",
      "status": "verified",
      "evidence_level": "handbook",
      "source": "handbook-wypych-2016"
    },
    "nfpa_health_rating": {
      "value": 1,
      "unit": "",
      "conditions": "HMIS rating, 0–4 scale; PA-6,6 reports 1, PA-6 reports 0–1",
      "status": "verified",
      "evidence_level": "handbook",
      "source": "handbook-wypych-2016"
    },
    "nfpa_flammability_rating": {
      "value": 1,
      "unit": "",
      "conditions": "HMIS rating, 0–4 scale; PA-6,6 reports 1, PA-6 reports 0–1",
      "status": "verified",
      "evidence_level": "handbook",
      "source": "handbook-wypych-2016"
    },
    "nfpa_reactivity_rating": {
      "value": 0,
      "unit": "",
      "conditions": "HMIS rating, 0–4 scale; PA-6 and PA-6,6 both report 0",
      "status": "verified",
      "evidence_level": "handbook",
      "source": "handbook-wypych-2016"
    },
    "carcinogenic_classification": {
      "value": "not listed by ACGIH, IARC, or NTP",
      "conditions": "PA-6 and PA-6,6",
      "status": "verified",
      "evidence_level": "handbook",
      "source": "handbook-wypych-2016"
    },
    "safety_notes": "Combustion produces CO and, for PA-6, HCN and caprolactam vapor; PA-6,6 combustion products include cyclopentanone and hexamethylenediamine. Not a skin irritant in rabbit testing (PA-6,6)."
  }
}
