Repository: kiarashfa/PolymerAtlas

# Atlas of Polymers

A free, history-narrated encyclopedia of the polymers that made the modern
world, with 96 entries across seven eras (1833 onward), from nature's
macromolecules to designed smart materials. No ads, no logins, no tracking.

Each polymer page pairs an author-written historical narrative with a fully
structured, cited property dataset: identity, classification, history,
synthesis, structure & morphology, physical / thermal / mechanical
properties, chemical resistance, processing, applications, environmental &
recycling notes, and numbered references. Values that haven't been verified
yet say so honestly; nothing is faked.

File: src/content/polymerData/polyacetal.json
{
  "id": "polyacetal",
  "slug": "polyacetal",
  "name": "Polyacetal (POM): Revolutionizing Precision",
  "abbreviation": [
    "POM"
  ],
  "type": "hub",
  "parent": null,
  "cas_number": "9002-81-7",
  "resin_id_code": null,
  "chemical_formula": {
    "empirical": "(CH2O)n",
    "structural": "[-CH2-O-]n"
  },
  "repeat_unit": "{[][>]OC[<][]}",
  "smiles_depiction": "*OC*",
  "notation_note": "Homopolymer POM is shown. Copolymer grades insert a small fraction of ethylene oxide units into the chain, which is what stops the backbone unzipping from its ends.",
  "iupac_name": "Polyoxymethylene",
  "synonyms": [
    "acetal",
    "polyformaldehyde",
    "Delrin"
  ],
  "aliases": [
    {
      "name": "acetal",
      "autolinkable": true
    },
    {
      "name": "Delrin",
      "autolinkable": false
    },
    {
      "name": "POM",
      "autolinkable": false
    }
  ],
  "chemical_family": [
    "polyketone"
  ],
  "backbone_class": "heterochain",
  "polymerization_mechanism": [
    "ring-opening-polymerization",
    "step-growth-condensation"
  ],
  "monomer": [
    {
      "name": "Formaldehyde",
      "wikipedia_url": "https://en.wikipedia.org/wiki/Formaldehyde"
    }
  ],
  "polymer_class": "thermoplastic",
  "year_of_origin": 1956,
  "era": "The Post-War Boom (1946-1960)",
  "key_figures": [
    "R. N. MacDonald",
    "Stephen Dal Nogare"
  ],
  "historical_events_referenced": [
    "Opening of TAT-1, the first transatlantic telephone cable (25 September 1956)"
  ],
  "historical_images": [
    {
      "src": "~/assets/polymers/polyacetal/tat1-cable-cross-section.webp",
      "alt": "A museum display of a short vertical section of transatlantic telephone cable with its layers of coating progressively stripped back from top to bottom, exposing a central copper conductor, then successive layers of insulation, steel armour wires, and an outer wrapped jacket labelled TRANSATLANTIC TELEPHONE, DEEP SEA TYPE, SUBMARINE CABLES LIMITED.",
      "caption": "A section of TAT-1 cable, its layers stripped back to show the engineering underneath: the same autumn a DuPont chemist was patenting a plastic built for exactly this kind of unforgiving precision, if at a much smaller scale.",
      "source_url": "https://commons.wikimedia.org/wiki/File:TAT_1_cable.JPG",
      "author": "Geni",
      "license": "CC BY-SA 4.0"
    },
    {
      "src": "~/assets/polymers/polyacetal/tat1-ieee-milestone-plaque.webp",
      "alt": "A bronze plaque mounted on a granite boulder, reading IEEE MILESTONE IN ELECTRICAL ENGINEERING AND COMPUTING, THE FIRST SUBMARINE TRANSATLANTIC TELEPHONE CABLE SYSTEM (TAT-1), 1956, with a paragraph of explanatory text below.",
      "caption": "The IEEE marker at Kerrera, Scotland, the cable's eastern landing point. It was installed to mark an engineering achievement whose whole point was that nobody would ever need to visit the actual hardware again.",
      "source_url": "https://commons.wikimedia.org/wiki/File:2024-09-03_Kerrera_IEEE_Milestone_02.jpg",
      "author": "Xdrio",
      "license": "CC BY-SA 4.0"
    },
    {
      "src": "~/assets/polymers/polyacetal/pom-granulate-pellets.webp",
      "alt": "A scattered pile of small white plastic pellets on a wood-grain surface, shown next to a euro coin for scale.",
      "caption": "Polyoxymethylene as it leaves the reactor: white pellets ready for moulding, the raw form of a plastic sold on hundredths-of-a-millimetre tolerance rather than colour or clarity.",
      "source_url": "https://commons.wikimedia.org/wiki/File:POM-Granulat.JPG",
      "author": "Dr. Reiner Düren",
      "license": "CC BY-SA 4.0"
    },
    {
      "src": "~/assets/polymers/polyacetal/keck-clips-acetal-resin.webp",
      "alt": "Three plastic Keck clips shaped like the letter C with a locking tooth, in red, green and yellow, of decreasing size, lying on a white surface, each stamped with a size code and 'Made in Germany' or 'Swiss made'.",
      "caption": "Keck clips for laboratory glassware, a small everyday object almost always moulded from acetal resin, chosen for the same dimensional stability and chemical resistance that put POM into automotive and industrial gears.",
      "source_url": "https://commons.wikimedia.org/wiki/File:Keck_clips.jpg",
      "author": "Edgar181",
      "license": "Public domain"
    }
  ],
  "physical": {
    "density": {
      "value": 1.42,
      "unit": "g/cm³",
      "status": "verified",
      "evidence_level": "handbook",
      "source": "handbook-mark-1999",
      "test_standard": "ASTM D792",
      "conditions": "Homopolymer, amorphous density; copolymer grades ~1.41 g/cm³. Crystalline-phase density is higher, 1.49–1.53 g/cm³."
    },
    "melt_flow_index": {
      "value": null,
      "range_min": 1.9,
      "range_max": 52,
      "unit": "g/10min",
      "status": "verified",
      "evidence_level": "handbook",
      "source": "handbook-wypych-2016",
      "conditions": "190 °C/3.8 kg, range across commercial grades"
    },
    "refractive_index": {
      "value": null,
      "range_min": 1.545,
      "range_max": 1.553,
      "unit": "",
      "status": "verified",
      "evidence_level": "handbook",
      "source": "handbook-wypych-2016",
      "conditions": "20 °C; a separate value of 1.47 is also reported in the same source without further qualification"
    },
    "dielectric_constant": {
      "value": 3.7,
      "unit": "",
      "status": "verified",
      "evidence_level": "handbook",
      "source": "handbook-mark-1999",
      "test_standard": "ASTM D150",
      "conditions": "10²-10⁶ Hz; homopolymer and copolymer both reported at 3.7"
    },
    "electrical_conductivity": {
      "value": null,
      "range_min": 1e-13,
      "range_max": 1e-12,
      "unit": "S/m",
      "status": "verified",
      "evidence_level": "handbook",
      "source": "handbook-wypych-2016",
      "conditions": "reciprocal of reported volume resistivity, 1×10¹²-1×10¹³ Ω·m"
    },
    "transmittance": {
      "value": null,
      "unit": "%",
      "status": "placeholder"
    },
    "haze": {
      "value": null,
      "unit": "%",
      "status": "placeholder"
    },
    "gloss": {
      "value": null,
      "unit": "%",
      "status": "placeholder"
    },
    "water_absorption": {
      "value": null,
      "range_min": 0.8,
      "range_max": 1.65,
      "unit": "%",
      "status": "verified",
      "evidence_level": "handbook",
      "source": "handbook-wypych-2016",
      "conditions": "equilibrium, immersion in water at 23 °C; equilibrium moisture uptake at 23 °C/50% RH is 0.2–0.4%"
    },
    "dielectric_strength": {
      "value": null,
      "range_min": 21,
      "range_max": 40,
      "unit": "kV/mm",
      "status": "verified",
      "evidence_level": "handbook",
      "source": "handbook-wypych-2016",
      "conditions": "specimen thickness 0.6–0.8 mm"
    }
  },
  "synthesis": {
    "polymerization_type": "ring-opening or step-growth condensation (formaldehyde polymerization)",
    "common_monomers": [
      "formaldehyde"
    ],
    "catalysts": [],
    "industrial_process_notes": "DuPont synthesized POM around 1952 and filed for homopolymer patent protection in 1956, commercializing it as Delrin at a Parkersburg, WV facility in 1960.",
    "synthesis_scheme_image": null
  },
  "structure_morphology": {
    "tacticity": null,
    "crystallinity_typical": {
      "value": null,
      "range_min": 48,
      "range_max": 85,
      "unit": "%",
      "status": "verified",
      "evidence_level": "handbook",
      "source": "handbook-wypych-2016",
      "conditions": "homopolymer, unoriented; up to 72–92% in highly-oriented fiber. Copolymer grades run lower, ~56–59% (handbook-mark-1999)."
    },
    "crystal_structure": null,
    "chain_flexibility_notes": "High chain regularity and crystallinity give POM its combination of stiffness, low friction, and dimensional stability, ideal for precision parts.",
    "tg_relation_notes": null,
    "molecular_weight": {
      "mn": {
        "value": null,
        "range_min": 20000,
        "range_max": 110000,
        "unit": "g/mol",
        "status": "verified",
        "evidence_level": "handbook",
        "source": "handbook-mark-1999"
      },
      "mw": {
        "value": null,
        "range_min": 21000,
        "range_max": 1000000,
        "unit": "g/mol",
        "status": "verified",
        "evidence_level": "handbook",
        "source": "handbook-mark-1999"
      },
      "pdi": {
        "value": null,
        "range_min": 1.84,
        "range_max": 14.7,
        "unit": "",
        "status": "verified",
        "evidence_level": "handbook",
        "source": "handbook-mark-1999"
      }
    },
    "mark_houwink": [
      {
        "solvent": "p-chlorophenol",
        "temperature_k": 403,
        "k": { "value": 0.0543, "unit": "mL/g", "status": "verified", "evidence_level": "handbook", "source": "handbook-mark-1999" },
        "a": { "value": 0.66, "unit": "", "status": "verified", "evidence_level": "handbook", "source": "handbook-mark-1999" }
      },
      {
        "solvent": "p-chlorophenol, 2% α-pinene",
        "temperature_k": 333,
        "mw_range": "62–129 kg/mol",
        "k": { "value": 0.0413, "unit": "mL/g", "status": "verified", "evidence_level": "handbook", "source": "handbook-mark-1999" },
        "a": { "value": 0.724, "unit": "", "status": "verified", "evidence_level": "handbook", "source": "handbook-mark-1999" }
      },
      {
        "solvent": "phenol",
        "temperature_k": 363,
        "k": { "value": 0.0113, "unit": "mL/g", "status": "verified", "evidence_level": "handbook", "source": "handbook-mark-1999" },
        "a": { "value": 0.76, "unit": "", "status": "verified", "evidence_level": "handbook", "source": "handbook-mark-1999" }
      },
      {
        "solvent": "dimethylformamide",
        "temperature_k": 423,
        "mw_range": "89–285 kg/mol",
        "k": { "value": 0.044, "unit": "mL/g", "status": "verified", "evidence_level": "handbook", "source": "handbook-mark-1999" },
        "a": { "value": 0.66, "unit": "", "status": "verified", "evidence_level": "handbook", "source": "handbook-mark-1999" }
      },
      {
        "solvent": "dimethylformamide",
        "temperature_k": 403,
        "mw_range": "1.5–15 kg/mol",
        "k": { "value": 0.0224, "unit": "mL/g", "status": "verified", "evidence_level": "handbook", "source": "handbook-mark-1999" },
        "a": { "value": 0.71, "unit": "", "status": "verified", "evidence_level": "handbook", "source": "handbook-mark-1999" }
      }
    ]
  },
  "thermal": {
    "tg": {
      "value": -75.15,
      "unit": "°C",
      "status": "verified",
      "evidence_level": "handbook",
      "source": "handbook-mark-1999",
      "conditions": "198 K; a separate experimental range of -90 to -60 °C across grades is also reported (handbook-wypych-2016)"
    },
    "tm": {
      "value": 174.85,
      "unit": "°C",
      "status": "verified",
      "evidence_level": "handbook",
      "source": "handbook-mark-1999",
      "test_standard": "ASTM D2133",
      "conditions": "Homopolymer (Delrin 500), 448 K; copolymer (Celcon M90) melts at 164.85 °C (438 K)"
    },
    "tc": {
      "value": null,
      "unit": "°C",
      "status": "placeholder"
    },
    "hdt": {
      "value": 135.85,
      "unit": "°C",
      "status": "verified",
      "evidence_level": "handbook",
      "source": "handbook-mark-1999",
      "test_standard": "ASTM D648, 1.82 MPa",
      "conditions": "Homopolymer (Delrin 500), 409 K; copolymer (Celcon M90) is 109.85 °C. At 0.45 MPa, Delrin 500 is 171.85 °C."
    },
    "decomposition_onset": {
      "value": null,
      "range_min": 230,
      "range_max": 250,
      "unit": "°C",
      "status": "verified",
      "evidence_level": "handbook",
      "source": "handbook-wypych-2016",
      "conditions": "in air; in nitrogen, 277–326 °C"
    },
    "thermal_conductivity": {
      "value": 0.303,
      "range_min": 0.294,
      "range_max": 0.312,
      "unit": "W/(m·K)",
      "status": "verified",
      "evidence_level": "handbook",
      "source": "handbook-wypych-2016",
      "conditions": "solid state; melt state is lower, 0.13–0.15 W/(m·K)"
    }
  },
  "mechanical": {
    "tensile_modulus": {
      "value": 3100,
      "unit": "MPa",
      "status": "verified",
      "evidence_level": "handbook",
      "source": "handbook-mark-1999",
      "test_standard": "ASTM D638",
      "conditions": "Homopolymer, 296 K; copolymer grades ~2825 MPa"
    },
    "yield_strength": {
      "value": null,
      "range_min": 43,
      "range_max": 74,
      "unit": "MPa",
      "status": "verified",
      "evidence_level": "handbook",
      "source": "handbook-wypych-2016",
      "conditions": "tensile stress at yield, range across POM grades"
    },
    "tensile_strength_at_break": {
      "value": 68.9,
      "unit": "MPa",
      "status": "verified",
      "evidence_level": "handbook",
      "source": "handbook-mark-1999",
      "test_standard": "ASTM D638",
      "conditions": "Homopolymer, 296 K; copolymer grades ~60.6 MPa"
    },
    "elongation_at_break": {
      "value": null,
      "range_min": 23,
      "range_max": 75,
      "unit": "%",
      "status": "verified",
      "evidence_level": "handbook",
      "source": "handbook-mark-1999",
      "test_standard": "ASTM D638",
      "conditions": "Homopolymer, 296 K, maximum extensibility; copolymer grades 40–75%"
    },
    "impact_izod": {
      "value": null,
      "range_min": 69,
      "range_max": 122,
      "unit": "J/m",
      "status": "verified",
      "evidence_level": "handbook",
      "source": "handbook-mark-1999",
      "test_standard": "ASTM D256, notched",
      "conditions": "Homopolymer, 296 K, 3.175 mm; copolymer grades 53–80 J/m. At 233 K, homopolymer is 53–95 J/m."
    },
    "impact_charpy": {
      "value": null,
      "range_min": 5.3,
      "range_max": 8,
      "unit": "kJ/m²",
      "status": "verified",
      "evidence_level": "handbook",
      "source": "handbook-wypych-2016",
      "conditions": "notched, 23 °C"
    },
    "hardness": {
      "value": 94,
      "unit": "Rockwell M",
      "status": "verified",
      "evidence_level": "handbook",
      "source": "handbook-mark-1999",
      "test_standard": "ASTM D785",
      "conditions": "Homopolymer; copolymer grades are Rockwell M80"
    },
    "flexural_modulus": {
      "value": 2830,
      "unit": "MPa",
      "status": "verified",
      "evidence_level": "handbook",
      "source": "handbook-mark-1999",
      "test_standard": "ASTM D790",
      "conditions": "Homopolymer, 296 K; copolymer grades ~2584 MPa"
    },
    "poissons_ratio": {
      "value": 0.27,
      "unit": "",
      "status": "verified",
      "evidence_level": "handbook",
      "source": "handbook-wypych-2016"
    },
    "coefficient_of_friction": {
      "value": null,
      "range_min": 0.18,
      "range_max": 0.41,
      "unit": "",
      "status": "verified",
      "evidence_level": "handbook",
      "source": "handbook-wypych-2016",
      "conditions": "against steel; against itself 0.10–0.38, dynamic 0.11"
    }
  },
  "chemical_resistance": {
    "solvent_resistance": {
      "dilute acids": {
        "value": "good",
        "status": "verified",
        "evidence_level": "handbook",
        "source": "handbook-wypych-2016"
      },
      "concentrated acids": {
        "value": "poor",
        "status": "verified",
        "evidence_level": "handbook",
        "source": "handbook-wypych-2016"
      },
      "alcohols": {
        "value": "good",
        "status": "verified",
        "evidence_level": "handbook",
        "source": "handbook-wypych-2016"
      },
      "alkalis": {
        "value": "good to poor",
        "status": "verified",
        "evidence_level": "handbook",
        "source": "handbook-wypych-2016"
      },
      "aliphatic hydrocarbons": {
        "value": "very good",
        "status": "verified",
        "evidence_level": "handbook",
        "source": "handbook-wypych-2016"
      },
      "aromatic hydrocarbons": {
        "value": "good",
        "status": "verified",
        "evidence_level": "handbook",
        "source": "handbook-wypych-2016"
      },
      "esters": {
        "value": "good",
        "status": "verified",
        "evidence_level": "handbook",
        "source": "handbook-wypych-2016"
      },
      "greases & oils": {
        "value": "good",
        "status": "verified",
        "evidence_level": "handbook",
        "source": "handbook-wypych-2016"
      },
      "halogenated hydrocarbons": {
        "value": "good",
        "status": "verified",
        "evidence_level": "handbook",
        "source": "handbook-wypych-2016"
      },
      "ketones": {
        "value": "good",
        "status": "verified",
        "evidence_level": "handbook",
        "source": "handbook-wypych-2016"
      }
    },
    "weathering_uv": {
      "value": "~50% tensile strength retention after 1000 h UV exposure (SAE J-1885); UV-stabilized grades retain ~98%",
      "status": "verified",
      "evidence_level": "handbook",
      "source": "handbook-wypych-2016"
    },
    "hydrolysis_resistance": {
      "value": null,
      "status": "placeholder"
    },
    "flammability_ul94": {
      "value": "HB",
      "conditions": "1.6/0.8 mm thickness",
      "status": "verified",
      "evidence_level": "handbook",
      "source": "handbook-wypych-2016"
    },
    "limiting_oxygen_index": {
      "value": 15.5,
      "range_min": 15,
      "range_max": 16,
      "unit": "%",
      "status": "verified",
      "evidence_level": "handbook",
      "source": "handbook-wypych-2016",
      "conditions": "unfilled grade"
    },
    "solubility_parameter": {
      "value": null,
      "unit": "MPa^0.5",
      "status": "placeholder"
    }
  },
  "processing": {
    "processing_methods": [
      "injection molding",
      "extrusion",
      "precision machining"
    ],
    "processing_temp_range": {
      "value": null,
      "range_min": 180,
      "range_max": 230,
      "unit": "°C",
      "status": "verified",
      "evidence_level": "handbook",
      "source": "handbook-wypych-2016",
      "conditions": "injection molding, recommended 205–215 °C; film/profile extrusion 175–180 °C"
    },
    "drying_required": true,
    "shrinkage_rate": {
      "value": 2.0,
      "range_min": 1.9,
      "range_max": 2.1,
      "unit": "%",
      "status": "verified",
      "evidence_level": "handbook",
      "source": "handbook-wypych-2016",
      "conditions": "unfilled grade"
    }
  },
  "applications": [
    {
      "sector": "Precision mechanical",
      "examples": [
        "gears",
        "fasteners",
        "lock systems",
        "zippers",
        "ski bindings"
      ],
      "notes": "Coefficient of friction against steel 0.31–0.37. Low friction plus high stiffness makes POM a common metal-replacement engineering plastic."
    },
    {
      "sector": "Automotive & electronics",
      "examples": [
        "automotive components",
        "consumer electronics parts"
      ]
    }
  ],
  "environmental": {
    "recyclable": true,
    "biodegradable": false,
    "degradation_pathway": "Not biodegradable; thermal/chemical degradation releases formaldehyde, which itself acts as a biocide against further microbial attack.",
    "environmental_notes": null
  },
  "references": [
    "wiki-pom",
    "handbook-wypych-2016",
    "handbook-mark-1999"
  ],
  "media": {
    "hero_image": null,
    "diagrams": [],
    "structure_render_2d": {
      "src": "~/assets/structures/polyacetal.svg",
      "alt": "Repeat unit of Polyacetal, drawn as a skeletal structure with polymer brackets",
      "source_url": "",
      "author": "Atlas of Polymers",
      "license": "CC BY-SA 4.0",
      "tool": "ChemDraw",
      "generated_date": "2026-07-27"
    },
    "structure_render_3d": {
      "src": "/structures/polyacetal.sdf",
      "alt": "Ball-and-stick model of one Polyacetal repeat unit",
      "caption": "A three-unit model is available alongside this one.",
      "source_url": "",
      "author": "Atlas of Polymers",
      "license": "CC BY-SA 4.0",
      "tool": "ChemDraw",
      "generated_date": "2026-07-27"
    }
  },
  "toxicity_safety": {
    "ld50_oral_rat": {
      "value": null,
      "unit": "mg/kg",
      "status": "placeholder"
    },
    "nfpa_health_rating": {
      "value": null,
      "range_min": 0,
      "range_max": 1,
      "unit": "",
      "status": "verified",
      "evidence_level": "handbook",
      "source": "handbook-wypych-2016",
      "conditions": "HMIS rating, 0–4 scale"
    },
    "nfpa_flammability_rating": {
      "value": 1,
      "unit": "",
      "status": "verified",
      "evidence_level": "handbook",
      "source": "handbook-wypych-2016",
      "conditions": "HMIS rating, 0–4 scale"
    },
    "nfpa_reactivity_rating": {
      "value": 0,
      "unit": "",
      "status": "verified",
      "evidence_level": "handbook",
      "source": "handbook-wypych-2016",
      "conditions": "HMIS rating, 0–4 scale"
    },
    "carcinogenic_classification": {
      "value": "not listed by ACGIH, NIOSH, NTP (thermal decomposition releases formaldehyde, an IARC Group 1 carcinogen)",
      "status": "verified",
      "evidence_level": "handbook",
      "source": "handbook-wypych-2016"
    },
    "safety_notes": null
  }
}
