Repository: kiarashfa/PolymerAtlas

# Atlas of Polymers

A free, history-narrated encyclopedia of the polymers that made the modern
world, with 96 entries across seven eras (1833 onward), from nature's
macromolecules to designed smart materials. No ads, no logins, no tracking.

Each polymer page pairs an author-written historical narrative with a fully
structured, cited property dataset: identity, classification, history,
synthesis, structure & morphology, physical / thermal / mechanical
properties, chemical resistance, processing, applications, environmental &
recycling notes, and numbered references. Values that haven't been verified
yet say so honestly; nothing is faked.

File: src/content/polymerData/polyacrylic-acid.json
{
  "id": "polyacrylic-acid",
  "slug": "polyacrylic-acid",
  "name": "Polyacrylic Acid (PAA): The Love Affair with Water",
  "abbreviation": [
    "PAA"
  ],
  "type": "hub",
  "parent": null,
  "cas_number": "9003-01-4",
  "resin_id_code": null,
  "chemical_formula": {
    "empirical": "(C3H4O2)n",
    "structural": "[-CH2-CH(COOH)-]n"
  },
  "repeat_unit": "{[][$]CC(C(=O)O)[$][]}",
  "smiles_depiction": "*CC(C(=O)O)*",
  "notation_note": "Shown as the un-ionized homopolymer. Commercial superabsorbent grades are lightly crosslinked (originally with divinylbenzene, following Werner Kern's 1938 work) and cosmetic carbomer grades with allyl sucrose or allyl pentaerythritol, often as the partly neutralized sodium or potassium salt; the chain repeat above leaves out that crosslinking.",
  "iupac_name": "Poly(acrylic acid)",
  "synonyms": [
    "Carbomer",
    "Acrysol",
    "Acumer",
    "Sokalan"
  ],
  "aliases": [
    {
      "name": "Carbomer",
      "autolinkable": true
    },
    {
      "name": "PAA",
      "autolinkable": false
    }
  ],
  "chemical_family": [
    "acrylic"
  ],
  "backbone_class": "carbon-chain",
  "polymerization_mechanism": [
    "free-radical"
  ],
  "monomer": [
    {
      "name": "Acrylic acid",
      "wikipedia_url": "https://en.wikipedia.org/wiki/Acrylic_acid"
    }
  ],
  "polymer_class": "thermoplastic",
  "year_of_origin": 1929,
  "era": "The Birth of Synthetic Polymers (1907-1938): The Bakelite Revolution",
  "key_figures": [
    "Otto Röhm",
    "Werner Kern"
  ],
  "historical_events_referenced": [
    "Röhm & Haas registers the Luglas laminated-glass trademark (26 October 1929)",
    "Wall Street Crash / Black Tuesday (29 October 1929)"
  ],
  "historical_images": [
    {
      "src": "~/assets/polymers/polyacrylic-acid/crowd-outside-nyse-1929.webp",
      "alt": "A high-angle photograph looking down a narrow street between tall stone office buildings, packed edge to edge with a crowd of people in coats and hats, automobiles stalled in the crush below.",
      "caption": "Crowds outside the New York Stock Exchange on 29 October 1929, weeks after Röhm &amp; Haas had been celebrating a production record for its acrylic-cored safety glass.",
      "source_url": "https://commons.wikimedia.org/wiki/File:Crowd_outside_nyse.jpg",
      "author": "US-gov",
      "license": "Public domain"
    },
    {
      "src": "~/assets/polymers/polyacrylic-acid/otto-rohm-portrait.webp",
      "alt": "A formal studio portrait of a young man in a three-piece suit and tie, one hand in his trouser pocket, the other resting on the back of an ornately upholstered chair.",
      "caption": "Otto Röhm, whose 1901 doctoral thesis on the polymerization products of acrylic acid started the whole family of research that would eventually include this polymer.",
      "source_url": "https://commons.wikimedia.org/wiki/File:Portrait_of_Otto_Rohm_-_DPLA_-_96030ea2629ca3f5a9f9329c8cc2da82_(page_1).jpg",
      "author": "Unknown author",
      "license": "No restrictions"
    },
    {
      "src": "~/assets/polymers/polyacrylic-acid/rohm-haas-darmstadt-factory-illustration.webp",
      "alt": "An engraved bird's-eye illustration of a sprawling factory complex with several tall smoking chimneys, mounted on a period card captioned 'Chemische Fabrik Röhm & Haas, Darmstadt.'",
      "caption": "Röhm & Haas's works at Darmstadt, where two decades of patient research into acrylic acids and esters finally produced a marketable product in 1929.",
      "source_url": "https://commons.wikimedia.org/wiki/File:Rohm_%26_Haas_Chemische_Fabrik,_Darmstadt,_Germany_-_DPLA_-_e57b2d67ba9cc3f6120dfaa05873d03f_(page_2).jpg",
      "author": "Unknown author",
      "license": "No restrictions"
    },
    {
      "src": "~/assets/polymers/polyacrylic-acid/superabsorbent-polymer-crystals.webp",
      "alt": "A close-up photograph of a small heap of coarse white crystalline granules scattered against a black background.",
      "caption": "Sodium polyacrylate granules, the lightly crosslinked, water-swelling form of the polymer that turned polyacrylic acid's least useful property into its greatest one.",
      "source_url": "https://commons.wikimedia.org/wiki/File:Superabsorbent_Polymer.jpg",
      "author": "User:Ritchey",
      "license": "Public domain"
    }
  ],
  "physical": {
    "density": {
      "value": null,
      "range_min": 1.22,
      "range_max": 1.44,
      "unit": "g/cm³",
      "conditions": "20 °C",
      "status": "verified",
      "evidence_level": "handbook",
      "source": "handbook-wypych-2016"
    },
    "melt_flow_index": {
      "value": null,
      "unit": "g/10min",
      "status": "not_applicable"
    },
    "refractive_index": {
      "value": 1.5095,
      "range_min": 1.492,
      "range_max": 1.527,
      "unit": "",
      "conditions": "Experimental (exp.=), 20 °C",
      "status": "verified",
      "evidence_level": "handbook",
      "source": "handbook-wypych-2016"
    },
    "dielectric_constant": {
      "value": null,
      "unit": "",
      "status": "placeholder"
    },
    "electrical_conductivity": {
      "value": null,
      "unit": "S/m",
      "status": "placeholder"
    },
    "transmittance": {
      "value": null,
      "unit": "%",
      "status": "placeholder"
    },
    "haze": {
      "value": null,
      "unit": "%",
      "status": "placeholder"
    },
    "gloss": {
      "value": null,
      "unit": "%",
      "status": "placeholder"
    },
    "water_absorption": {
      "value": null,
      "unit": "%",
      "status": "placeholder"
    },
    "dielectric_strength": {
      "value": null,
      "unit": "kV/mm",
      "status": "placeholder"
    }
  },
  "synthesis": {
    "polymerization_type": "free-radical chain-growth",
    "common_monomers": [
      "acrylic acid"
    ],
    "catalysts": [
      "potassium persulfate",
      "AIBN"
    ],
    "industrial_process_notes": "Acrylic acid undergoes free-radical polymerization, initiated by agents such as potassium persulfate or AIBN, to give linear or (for superabsorbents) lightly crosslinked PAA networks.",
    "synthesis_scheme_image": null
  },
  "structure_morphology": {
    "tacticity": "Predominantly atactic (commercial); isotactic PAA can be produced by hydrolyzing the isotactic butyl ester.",
    "crystallinity_typical": {
      "value": 0,
      "unit": "%",
      "conditions": "Commercial (atactic) PAA is amorphous; isotactic PAA can crystallize.",
      "status": "verified",
      "evidence_level": "handbook",
      "source": "handbook-mark-1999"
    },
    "crystal_structure": "Isotactic PAA can crystallize, with a crystallite spacing of 0.287–0.479 nm; commercial atactic PAA is amorphous.",
    "chain_flexibility_notes": "Highly hydrophilic due to pendant carboxylic acid groups; crosslinked variants swell dramatically in water (superabsorbent behavior).",
    "tg_relation_notes": null,
    "molecular_weight": {
      "mn": {
        "value": null,
        "range_min": 45000,
        "range_max": 3000000,
        "unit": "g/mol",
        "conditions": "Range across commercial grades",
        "status": "verified",
        "evidence_level": "handbook",
        "source": "handbook-wypych-2016"
      },
      "mw": {
        "value": null,
        "unit": "g/mol",
        "status": "placeholder"
      },
      "pdi": {
        "value": null,
        "unit": "",
        "status": "placeholder"
      }
    },
    "mark_houwink": [
      {
        "solvent": "1,4-dioxane",
        "temperature_k": 303,
        "mw_range": "130–820 kg/mol",
        "k": {
          "value": 0.085,
          "unit": "mL/g",
          "status": "verified",
          "evidence_level": "handbook",
          "source": "handbook-mark-1999"
        },
        "a": {
          "value": 0.5,
          "unit": "",
          "status": "verified",
          "evidence_level": "handbook",
          "source": "handbook-mark-1999"
        }
      }
    ]
  },
  "thermal": {
    "tg": {
      "value": 105.5,
      "range_min": 105,
      "range_max": 106,
      "unit": "°C",
      "conditions": "Experimental (exp.=)",
      "status": "verified",
      "evidence_level": "handbook",
      "source": "handbook-wypych-2016"
    },
    "tm": {
      "value": 179,
      "unit": "°C",
      "conditions": "DSC; reported for the crystallizable isotactic form. Commercial atactic PAA is amorphous.",
      "status": "verified",
      "evidence_level": "handbook",
      "source": "handbook-wypych-2016"
    },
    "tc": {
      "value": null,
      "unit": "°C",
      "status": "not_applicable"
    },
    "hdt": {
      "value": null,
      "unit": "°C",
      "status": "not_applicable"
    },
    "decomposition_onset": {
      "value": null,
      "unit": "°C",
      "status": "placeholder"
    },
    "thermal_conductivity": {
      "value": null,
      "unit": "W/(m·K)",
      "status": "placeholder"
    }
  },
  "mechanical": {
    "tensile_modulus": {
      "value": 1.09,
      "unit": "MPa",
      "conditions": "Single literature value from a controlled-release film study; likely a hydrated/plasticized sample, not dry bulk polymer.",
      "status": "verified",
      "evidence_level": "handbook",
      "source": "handbook-wypych-2016"
    },
    "yield_strength": {
      "value": null,
      "unit": "MPa",
      "status": "placeholder"
    },
    "tensile_strength_at_break": {
      "value": 0.084,
      "unit": "MPa",
      "conditions": "Single literature value from a controlled-release film study; likely a hydrated/plasticized sample, not dry bulk polymer.",
      "status": "verified",
      "evidence_level": "handbook",
      "source": "handbook-wypych-2016"
    },
    "elongation_at_break": {
      "value": null,
      "unit": "%",
      "status": "placeholder"
    },
    "impact_izod": {
      "value": null,
      "unit": "J/m",
      "status": "not_applicable"
    },
    "impact_charpy": {
      "value": null,
      "unit": "kJ/m²",
      "status": "not_applicable"
    },
    "hardness": {
      "value": null,
      "unit": "Shore",
      "status": "not_applicable"
    },
    "flexural_modulus": {
      "value": null,
      "unit": "MPa",
      "status": "placeholder"
    },
    "poissons_ratio": {
      "value": 0.4,
      "unit": "",
      "status": "verified",
      "evidence_level": "handbook",
      "source": "handbook-wypych-2016"
    },
    "coefficient_of_friction": {
      "value": null,
      "unit": "",
      "status": "placeholder"
    }
  },
  "chemical_resistance": {
    "solvent_resistance": {
      "water": {
        "value": "Highly hydrophilic; crosslinked forms absorb >100x own weight",
        "status": "verified",
        "evidence_level": "tertiary",
        "source": "wiki-polyacrylic-acid"
      },
      "alcohols": {
        "value": "poor",
        "status": "verified",
        "evidence_level": "handbook",
        "source": "handbook-wypych-2016"
      },
      "alkalis": {
        "value": "poor",
        "status": "verified",
        "evidence_level": "handbook",
        "source": "handbook-wypych-2016"
      },
      "aliphatic hydrocarbons": {
        "value": "good",
        "status": "verified",
        "evidence_level": "handbook",
        "source": "handbook-wypych-2016"
      },
      "aromatic hydrocarbons": {
        "value": "good",
        "status": "verified",
        "evidence_level": "handbook",
        "source": "handbook-wypych-2016"
      },
      "ketones": {
        "value": "good",
        "status": "verified",
        "evidence_level": "handbook",
        "source": "handbook-wypych-2016"
      }
    },
    "weathering_uv": {
      "value": null,
      "status": "placeholder"
    },
    "hydrolysis_resistance": {
      "value": null,
      "status": "placeholder"
    },
    "flammability_ul94": {
      "value": null,
      "status": "not_applicable"
    },
    "limiting_oxygen_index": {
      "value": null,
      "unit": "%",
      "status": "placeholder"
    },
    "solubility_parameter": {
      "value": null,
      "unit": "MPa^0.5",
      "status": "placeholder"
    },
    "interaction_parameter_chi": [
      {
        "key": "0.2 M HCl (aq.)",
        "value": 0.498,
        "unit": "",
        "conditions": "20 °C; Mv 0.43×10⁶ g/mol",
        "status": "verified",
        "evidence_level": "handbook",
        "source": "handbook-mark-1999"
      },
      {
        "key": "0.2 M HCl (aq.)",
        "value": 0.49,
        "unit": "",
        "conditions": "68 °C; Mv 0.43×10⁶ g/mol",
        "status": "verified",
        "evidence_level": "handbook",
        "source": "handbook-mark-1999"
      }
    ]
  },
  "processing": {
    "processing_methods": [
      "solution/emulsion polymerization",
      "crosslinking (for superabsorbent grades)"
    ],
    "processing_temp_range": {
      "value": null,
      "unit": "°C",
      "status": "not_applicable"
    },
    "drying_required": null,
    "shrinkage_rate": {
      "value": null,
      "unit": "%",
      "status": "not_applicable"
    }
  },
  "applications": [
    {
      "sector": "Superabsorbent polymers",
      "examples": [
        "disposable diapers",
        "wound-healing bandages"
      ],
      "notes": "Crosslinked PAA can absorb over 100x its own weight in liquid."
    },
    {
      "sector": "Water treatment & detergents",
      "examples": [
        "dispersants",
        "scale inhibitors"
      ],
      "notes": "~25% of PAA production."
    },
    {
      "sector": "Emerging",
      "examples": [
        "lithium-ion battery binders"
      ]
    }
  ],
  "environmental": {
    "recyclable": false,
    "biodegradable": false,
    "degradation_pathway": null,
    "environmental_notes": "Aquatic toxicity: Daphnia magna LC50 (48 h) 168–280 mg/L; bluegill sunfish LC50 (48 h) 580–2,000 mg/L."
  },
  "references": [
    "wiki-polyacrylic-acid",
    "handbook-wypych-2016",
    "handbook-mark-1999"
  ],
  "media": {
    "hero_image": null,
    "diagrams": [],
    "structure_render_2d": {
      "src": "~/assets/structures/polyacrylic-acid.svg",
      "alt": "Repeat unit of Polyacrylic Acid, drawn as a skeletal structure with polymer brackets",
      "source_url": "",
      "author": "Atlas of Polymers",
      "license": "CC BY-SA 4.0",
      "tool": "ChemDraw",
      "generated_date": "2026-07-27"
    },
    "structure_render_3d": {
      "src": "/structures/polyacrylic-acid.sdf",
      "alt": "Ball-and-stick model of one Polyacrylic Acid repeat unit",
      "caption": "A three-unit model is available alongside this one.",
      "source_url": "",
      "author": "Atlas of Polymers",
      "license": "CC BY-SA 4.0",
      "tool": "ChemDraw",
      "generated_date": "2026-07-27"
    }
  },
  "toxicity_safety": {
    "ld50_oral_rat": {
      "value": 2500,
      "unit": "mg/kg",
      "status": "verified",
      "evidence_level": "handbook",
      "source": "handbook-wypych-2016"
    },
    "nfpa_health_rating": {
      "value": 1,
      "unit": "",
      "conditions": "HMIS rating, 0–4 scale",
      "status": "verified",
      "evidence_level": "handbook",
      "source": "handbook-wypych-2016"
    },
    "nfpa_flammability_rating": {
      "value": 1,
      "unit": "",
      "conditions": "HMIS rating, 0–4 scale",
      "status": "verified",
      "evidence_level": "handbook",
      "source": "handbook-wypych-2016"
    },
    "nfpa_reactivity_rating": {
      "value": 0,
      "unit": "",
      "conditions": "HMIS rating, 0–4 scale",
      "status": "verified",
      "evidence_level": "handbook",
      "source": "handbook-wypych-2016"
    },
    "carcinogenic_classification": {
      "value": "not listed by ACGIH, NIOSH, NTP",
      "status": "verified",
      "evidence_level": "handbook",
      "source": "handbook-wypych-2016"
    },
    "safety_notes": "Workplace exposure limits: TLV (ACGIH) 1 mg/m³; NIOSH 1 mg/m³; MAK/TRK 0.05 mg/m³ (Netherlands)."
  }
}

File: src/content/polymerData/polyacrylonitrile.json
{
  "id": "polyacrylonitrile",
  "slug": "polyacrylonitrile",
  "name": "Polyacrylonitrile (PAN): The Fiber That Became the Skeleton of Flight",
  "abbreviation": [
    "PAN"
  ],
  "type": "hub",
  "parent": null,
  "cas_number": "25014-41-9",
  "resin_id_code": null,
  "chemical_formula": {
    "empirical": "(C3H3N)n",
    "structural": "[-CH2-CH(CN)-]n"
  },
  "repeat_unit": "{[][$]CC(C#N)[$][]}",
  "smiles_depiction": "*CC(C#N)*",
  "notation_note": "Commercial PAN typically copolymerizes acrylonitrile with 1–10% vinyl comonomers, so the pure-homopolymer repeat unit shown does not represent most commercial grades.",
  "iupac_name": "Polyacrylonitrile",
  "synonyms": [
    "acrylic fiber (textile form)",
    "Orlon (early trade name)"
  ],
  "aliases": [
    {
      "name": "Orlon",
      "autolinkable": false
    },
    {
      "name": "acrylic fiber",
      "autolinkable": true
    }
  ],
  "chemical_family": [
    "acrylic"
  ],
  "backbone_class": "carbon-chain",
  "polymerization_mechanism": [
    "free-radical"
  ],
  "monomer": [
    {
      "name": "Acrylonitrile",
      "wikipedia_url": "https://en.wikipedia.org/wiki/Acrylonitrile"
    }
  ],
  "polymer_class": "thermoplastic",
  "year_of_origin": 1930,
  "era": "The Birth of Synthetic Polymers (1907-1938): The Bakelite Revolution",
  "key_figures": [
    "Hans Fikentscher",
    "Claus Heuck",
    "Herbert Rein"
  ],
  "historical_events_referenced": [
    "Clyde Tombaugh discovers Pluto at Lowell Observatory (18 February 1930)"
  ],
  "historical_images": [
    {
      "src": "~/assets/polymers/polyacrylonitrile/clyde-tombaugh-portrait.webp",
      "alt": "A young man in glasses, shirt and tie standing beside a tall homemade telescope tube mounted on an equatorial stand in an open field.",
      "caption": "Clyde Tombaugh with the homemade telescope he built before joining Lowell Observatory, where he discovered Pluto in February 1930.",
      "source_url": "https://commons.wikimedia.org/wiki/File:Clyde_W._Tombaugh.jpeg",
      "author": "Unknown author Unknown author",
      "license": "Public domain"
    },
    {
      "src": "~/assets/polymers/polyacrylonitrile/lowell-astrograph-telescope.webp",
      "alt": "A large red-painted telescope tube mounted on a heavy pier inside a wooden observatory dome, angled steeply upward.",
      "caption": "The 13-inch astrograph at Lowell Observatory that recorded the photographic plates on which Tombaugh found Pluto.",
      "source_url": "https://commons.wikimedia.org/wiki/File:Lowell_astrograph.jpg",
      "author": "Taken by Pretzelpaws with a Casio Exilim EX-Z750 camera. Cropped 8/16/05 using the GIMP .",
      "license": "CC BY-SA 3.0"
    },
    {
      "src": "~/assets/polymers/polyacrylonitrile/orlon-fashion-advertisement.webp",
      "alt": "A 1950s magazine advertisement illustration showing a teacher and two students examining a ball-and-stick molecular model at a classroom blackboard, with a young woman in a plaid skirt and white cardigan reading a chemistry textbook in the foreground.",
      "caption": "A Du Pont advertisement for Orlon, the trade name under which acrylic fiber reached American closets in the 1950s, two decades after Fikentscher and Heuck's polymer had first been written off as useless.",
      "source_url": "https://commons.wikimedia.org/wiki/File:ORLON_teaches_new_fall_fashions_to_keep_their_figure_in_the_wash!_-_DPLA_-_271f0a1df97147140c0d25ae915a67df.jpg",
      "author": "Unknown author",
      "license": "Public domain"
    },
    {
      "src": "~/assets/polymers/polyacrylonitrile/boeing-787-carbon-fiber-fuselage.webp",
      "alt": "A close-up interior view of a large curved carbon-fiber composite fuselage section, its dark woven surface reinforced along riveted structural frames.",
      "caption": "A carbon fiber section of a Boeing 787 fuselage: PAN fiber's modern destination, spun, oxidized, and carbonized into a lattice that carries an airliner's structural load.",
      "source_url": "https://commons.wikimedia.org/wiki/File:787fuselage.jpg",
      "author": "Cjboffoli at English Wikipedia",
      "license": "Public domain"
    }
  ],
  "physical": {
    "density": {
      "value": 1.184,
      "range_min": 1.04,
      "range_max": 1.31,
      "unit": "g/cm³",
      "status": "verified",
      "evidence_level": "handbook",
      "source": "handbook-wypych-2016",
      "conditions": "Experimental range 1.04–1.31 g/cm³; calculated range 1.112–1.177 g/cm³."
    },
    "melt_flow_index": {
      "value": null,
      "unit": "g/10min",
      "status": "not_applicable"
    },
    "refractive_index": {
      "value": 1.517,
      "range_min": 1.514,
      "range_max": 1.52,
      "unit": "",
      "status": "verified",
      "evidence_level": "handbook",
      "source": "handbook-wypych-2016",
      "conditions": "20 °C."
    },
    "dielectric_constant": {
      "value": null,
      "range_min": 2.87,
      "range_max": 4.2,
      "unit": "",
      "status": "verified",
      "evidence_level": "handbook",
      "source": "handbook-wypych-2016",
      "conditions": "Experimental range across frequencies/sources; typically higher at lower frequency (e.g., 6.5 at 60 Hz, 4.2 at 1 MHz)."
    },
    "electrical_conductivity": {
      "value": 1e-11,
      "unit": "S/m",
      "status": "verified",
      "evidence_level": "handbook",
      "source": "handbook-wypych-2016",
      "conditions": "Reciprocal of reported volume resistivity (1×10¹¹ Ω·m)."
    },
    "transmittance": {
      "value": null,
      "unit": "%",
      "status": "placeholder"
    },
    "haze": {
      "value": null,
      "unit": "%",
      "status": "placeholder"
    },
    "gloss": {
      "value": null,
      "unit": "%",
      "status": "placeholder"
    },
    "water_absorption": {
      "value": 1.25,
      "range_min": 1.0,
      "range_max": 1.5,
      "unit": "%",
      "status": "verified",
      "evidence_level": "handbook",
      "source": "handbook-wypych-2016",
      "conditions": "Equilibrium, immersed in water at 23 °C."
    },
    "dielectric_strength": {
      "value": null,
      "unit": "kV/mm",
      "status": "placeholder"
    }
  },
  "synthesis": {
    "polymerization_type": "free-radical chain-growth",
    "common_monomers": [
      "acrylonitrile",
      "vinyl comonomers (1-10%, for solubility/dyeability)"
    ],
    "catalysts": [],
    "industrial_process_notes": "First synthesized in 1930 by Hans Fikentscher and Claus Heuck at IG Farben (Ludwigshafen); early research stalled because PAN did not dissolve in any industrial solvent of the time until Herbert Rein identified suitable solvents in 1938, enabling fiber production. DuPont ran the first mass production of PAN fiber in 1946 (Orlon). The carbon-fiber precursor route involves thermal oxidative stabilization at ~230°C in air, then carbonization above 1000°C in an inert atmosphere.",
    "synthesis_scheme_image": null
  },
  "structure_morphology": {
    "tacticity": "Statistical mix from radical polymerization: isotactic 25–29%, heterotactic 47–51%, syndiotactic 22–27%.",
    "crystallinity_typical": {
      "value": 31.75,
      "range_min": 18.5,
      "range_max": 45,
      "unit": "%",
      "status": "verified",
      "evidence_level": "handbook",
      "source": "handbook-wypych-2016",
      "conditions": "Fiber form reaches higher crystallinity (~60%)."
    },
    "crystal_structure": "Orthorhombic, pseudo-hexagonal, or hexagonal, depending on preparation.",
    "chain_flexibility_notes": "Strong dipole-dipole interaction between nitrile groups gives PAN unusually high intermolecular cohesion for a vinyl polymer, contributing to its high Tg and insolubility in common solvents.",
    "tg_relation_notes": null,
    "molecular_weight": {
      "mn": {
        "value": null,
        "range_min": 30000,
        "range_max": 40000,
        "unit": "g/mol",
        "status": "verified",
        "evidence_level": "handbook",
        "source": "handbook-wypych-2016"
      },
      "mw": {
        "value": null,
        "range_min": 30000,
        "range_max": 230000,
        "unit": "g/mol",
        "status": "verified",
        "evidence_level": "handbook",
        "source": "handbook-wypych-2016",
        "conditions": "Fiber-grade material reported narrower, 80,000–100,000 g/mol."
      },
      "pdi": {
        "value": null,
        "range_min": 1.1,
        "range_max": 3.5,
        "unit": "",
        "status": "verified",
        "evidence_level": "handbook",
        "source": "handbook-wypych-2016"
      }
    },
    "mark_houwink": [
      {
        "solvent": "butyrolactone",
        "temperature_k": 293,
        "k": { "value": 0.0343, "unit": "mL/g", "status": "verified", "evidence_level": "handbook", "source": "handbook-mark-1999" },
        "a": { "value": 0.730, "unit": "", "status": "verified", "evidence_level": "handbook", "source": "handbook-mark-1999" }
      },
      {
        "solvent": "butyrolactone",
        "temperature_k": 303,
        "k": { "value": 0.0572, "unit": "mL/g", "status": "verified", "evidence_level": "handbook", "source": "handbook-mark-1999" },
        "a": { "value": 0.67, "unit": "", "status": "verified", "evidence_level": "handbook", "source": "handbook-mark-1999" }
      },
      {
        "solvent": "butyrolactone",
        "temperature_k": 303,
        "k": { "value": 0.0342, "unit": "mL/g", "status": "verified", "evidence_level": "handbook", "source": "handbook-mark-1999" },
        "a": { "value": 0.70, "unit": "", "status": "verified", "evidence_level": "handbook", "source": "handbook-mark-1999" }
      },
      {
        "solvent": "butyrolactone",
        "temperature_k": 303,
        "k": { "value": 0.0400, "unit": "mL/g", "status": "verified", "evidence_level": "handbook", "source": "handbook-mark-1999" },
        "a": { "value": 0.69, "unit": "", "status": "verified", "evidence_level": "handbook", "source": "handbook-mark-1999" }
      },
      {
        "solvent": "dimethylformamide",
        "temperature_k": 293,
        "k": { "value": 0.0307, "unit": "mL/g", "status": "verified", "evidence_level": "handbook", "source": "handbook-mark-1999" },
        "a": { "value": 0.76, "unit": "", "status": "verified", "evidence_level": "handbook", "source": "handbook-mark-1999" }
      }
    ]
  },
  "thermal": {
    "tg": {
      "value": 84.5,
      "range_min": 43.8,
      "range_max": 105,
      "unit": "°C",
      "status": "verified",
      "evidence_level": "handbook",
      "source": "handbook-wypych-2016",
      "conditions": "Most commonly cited range 84–85 °C; wider experimental range 43.8–105 °C reflects measurement-method/sample variation."
    },
    "tm": {
      "value": 317,
      "range_min": 297,
      "range_max": 341,
      "unit": "°C",
      "status": "verified",
      "evidence_level": "handbook",
      "source": "handbook-wypych-2016",
      "conditions": "Both handbooks report a real melting transition (Wypych DSC: 317 °C, range 297–341 °C; Mark calorimetry: 320 °C and 326 °C at different heating rates), lying close to PAN's thermal decomposition range."
    },
    "tc": {
      "value": null,
      "unit": "°C",
      "status": "not_applicable"
    },
    "hdt": {
      "value": null,
      "unit": "°C",
      "status": "placeholder"
    },
    "decomposition_onset": {
      "value": 300,
      "unit": "°C",
      "status": "verified",
      "evidence_level": "tertiary",
      "source": "wiki-polyacrylonitrile"
    },
    "thermal_conductivity": {
      "value": null,
      "unit": "W/(m·K)",
      "status": "placeholder"
    }
  },
  "mechanical": {
    "tensile_modulus": {
      "value": 3700,
      "unit": "MPa",
      "status": "verified",
      "evidence_level": "handbook",
      "source": "handbook-wypych-2016"
    },
    "yield_strength": {
      "value": null,
      "unit": "MPa",
      "status": "placeholder"
    },
    "tensile_strength_at_break": {
      "value": 45.5,
      "range_min": 19,
      "range_max": 72,
      "unit": "MPa",
      "status": "verified",
      "evidence_level": "handbook",
      "source": "handbook-wypych-2016",
      "conditions": "Bulk/unoriented material; oriented fiber form reaches 133–480 MPa, film form 115–117 MPa."
    },
    "elongation_at_break": {
      "value": 25,
      "range_min": 15,
      "range_max": 35,
      "unit": "%",
      "status": "verified",
      "evidence_level": "handbook",
      "source": "handbook-wypych-2016"
    },
    "impact_izod": {
      "value": null,
      "unit": "J/m",
      "status": "placeholder"
    },
    "impact_charpy": {
      "value": null,
      "unit": "kJ/m²",
      "status": "placeholder"
    },
    "hardness": {
      "value": null,
      "unit": "Shore",
      "status": "placeholder"
    },
    "flexural_modulus": {
      "value": null,
      "unit": "MPa",
      "status": "placeholder"
    },
    "poissons_ratio": {
      "value": null,
      "unit": "",
      "status": "placeholder"
    },
    "coefficient_of_friction": {
      "value": null,
      "unit": "",
      "status": "placeholder"
    }
  },
  "chemical_resistance": {
    "solvent_resistance": {
      "common_industrial_solvents": {
        "value": "Historically very poor: did not dissolve in solvents available in the 1930s, delaying commercialization until dimethylformamide-type solvents were identified in 1938",
        "status": "verified",
        "evidence_level": "tertiary",
        "source": "wiki-polyacrylonitrile"
      },
      "dilute acids": { "value": "good", "status": "verified", "evidence_level": "handbook", "source": "handbook-wypych-2016" },
      "alcohols": { "value": "very good", "status": "verified", "evidence_level": "handbook", "source": "handbook-wypych-2016" },
      "weak alkalis": { "value": "good", "status": "verified", "evidence_level": "handbook", "source": "handbook-wypych-2016" },
      "aliphatic hydrocarbons": { "value": "good", "status": "verified", "evidence_level": "handbook", "source": "handbook-wypych-2016" },
      "aromatic hydrocarbons": { "value": "good", "status": "verified", "evidence_level": "handbook", "source": "handbook-wypych-2016" },
      "esters": { "value": "poor", "status": "verified", "evidence_level": "handbook", "source": "handbook-wypych-2016" },
      "halogenated hydrocarbons": { "value": "poor", "status": "verified", "evidence_level": "handbook", "source": "handbook-wypych-2016" }
    },
    "weathering_uv": {
      "value": null,
      "status": "placeholder"
    },
    "hydrolysis_resistance": {
      "value": null,
      "status": "placeholder"
    },
    "flammability_ul94": {
      "value": null,
      "status": "placeholder"
    },
    "limiting_oxygen_index": {
      "value": 18.1,
      "range_min": 18,
      "range_max": 18.2,
      "unit": "%",
      "status": "verified",
      "evidence_level": "handbook",
      "source": "handbook-wypych-2016"
    },
    "solubility_parameter": {
      "value": 26.335,
      "range_min": 25.27,
      "range_max": 27.4,
      "unit": "MPa^0.5",
      "status": "verified",
      "evidence_level": "handbook",
      "source": "handbook-wypych-2016",
      "conditions": "Experimental range."
    },
    "gas_permeability": [
      {
        "key": "O2",
        "value": null,
        "range_min": 1.5e-17,
        "range_max": 4.1e-16,
        "unit": "cm³(STP)·cm/(cm²·s·Pa)",
        "conditions": "25 °C.",
        "status": "verified",
        "evidence_level": "handbook",
        "source": "handbook-wypych-2016"
      },
      {
        "key": "water vapor",
        "value": 3.6e-11,
        "range_min": 2.3e-11,
        "range_max": 4.9e-11,
        "unit": "cm³(STP)·cm/(cm²·s·Pa)",
        "conditions": "25 °C.",
        "status": "verified",
        "evidence_level": "handbook",
        "source": "handbook-wypych-2016"
      }
    ]
  },
  "processing": {
    "processing_methods": [
      "wet/dry-jet spinning (fiber)",
      "thermal oxidative stabilization + carbonization (carbon fiber precursor)"
    ],
    "processing_temp_range": {
      "value": 167.5,
      "range_min": 160,
      "range_max": 175,
      "unit": "°C",
      "status": "verified",
      "evidence_level": "handbook",
      "source": "handbook-wypych-2016",
      "conditions": "Filament extrusion/spinning; a separate thermal-oxidative stabilization step at ~230 °C precedes carbonization in carbon-fiber precursor processing."
    },
    "drying_required": null,
    "shrinkage_rate": {
      "value": 18,
      "range_min": 14,
      "range_max": 22,
      "unit": "%",
      "status": "verified",
      "evidence_level": "handbook",
      "source": "handbook-wypych-2016",
      "conditions": "A separate boiling-water shrinkage test on fiber form reports 5.1%."
    }
  },
  "applications": [
    {
      "sector": "Carbon fiber",
      "examples": [
        "aircraft structural composites",
        "missiles",
        "sporting goods"
      ],
      "notes": "PAN is the precursor for most high-quality carbon fiber produced today."
    },
    {
      "sector": "Textiles",
      "examples": [
        "acrylic fiber (>=85% acrylonitrile)",
        "modacrylic fiber"
      ]
    }
  ],
  "environmental": {
    "recyclable": false,
    "biodegradable": false,
    "degradation_pathway": null,
    "environmental_notes": null
  },
  "references": [
    "wiki-polyacrylonitrile",
    "handbook-wypych-2016",
    "handbook-mark-1999"
  ],
  "media": {
    "hero_image": null,
    "diagrams": [],
    "structure_render_2d": {
      "src": "~/assets/structures/polyacrylonitrile.svg",
      "alt": "Repeat unit of Polyacrylonitrile, drawn as a skeletal structure with polymer brackets",
      "source_url": "",
      "author": "Atlas of Polymers",
      "license": "CC BY-SA 4.0",
      "tool": "ChemDraw",
      "generated_date": "2026-07-27"
    },
    "structure_render_3d": {
      "src": "/structures/polyacrylonitrile.sdf",
      "alt": "Ball-and-stick model of one Polyacrylonitrile repeat unit",
      "caption": "A three-unit model is available alongside this one.",
      "source_url": "",
      "author": "Atlas of Polymers",
      "license": "CC BY-SA 4.0",
      "tool": "ChemDraw",
      "generated_date": "2026-07-27"
    }
  },
  "toxicity_safety": {
    "ld50_oral_rat": {
      "value": 7000,
      "range_min": 3000,
      "range_max": 11000,
      "unit": "mg/kg",
      "status": "verified",
      "evidence_level": "handbook",
      "source": "handbook-wypych-2016",
      "conditions": "Two values reported (3,000 and 11,000 mg/kg) across cited studies."
    },
    "nfpa_health_rating": {
      "value": 2,
      "unit": "",
      "status": "verified",
      "evidence_level": "handbook",
      "source": "handbook-wypych-2016"
    },
    "nfpa_flammability_rating": {
      "value": 0,
      "unit": "",
      "status": "verified",
      "evidence_level": "handbook",
      "source": "handbook-wypych-2016"
    },
    "nfpa_reactivity_rating": {
      "value": 0,
      "unit": "",
      "status": "verified",
      "evidence_level": "handbook",
      "source": "handbook-wypych-2016"
    },
    "carcinogenic_classification": {
      "value": "not listed by ACGIH, NIOSH, NTP",
      "status": "verified",
      "evidence_level": "handbook",
      "source": "handbook-wypych-2016"
    },
    "safety_notes": "Occupational exposure limits: TLV (ACGIH) 3 mg/m³, MAK/TRK (Germany) 3 ppm, OSHA 2 ppm. Aquatic toxicity (Daphnia magna, 48 h LC50): 1,000–185,000 mg/L."
  }
}

File: src/content/polymerData/polyamideimide.json
{
  "id": "polyamideimide",
  "slug": "polyamideimide",
  "name": "Polyamideimide (PAI): The Polymer That Rewired Electronics",
  "abbreviation": [
    "PAI"
  ],
  "type": "hub",
  "parent": null,
  "cas_number": null,
  "resin_id_code": null,
  "chemical_formula": {
    "empirical": "(C22H14N2O3)n",
    "structural": "[-N(CO)2-C6H3-CO-NH-C6H4-CH2-C6H4-]n"
  },
  "repeat_unit": "{[][>]N1C(=O)c2ccc(cc2C1=O)C(=O)Nc1ccc(cc1)Cc1ccc(cc1)[<][]}",
  "smiles_depiction": "*N1C(=O)c2ccc(cc2C1=O)C(=O)Nc1ccc(cc1)Cc1ccc(cc1)*",
  "notation_note": "Each repeat carries both an imide ring and an amide link: the imide for thermal stability, the amide for enough chain mobility to be processable.",
  "iupac_name": null,
  "synonyms": [
    "Torlon"
  ],
  "aliases": [
    {
      "name": "Torlon",
      "autolinkable": false
    }
  ],
  "chemical_family": [
    "polyimide"
  ],
  "backbone_class": "heterochain",
  "polymerization_mechanism": [
    "step-growth-condensation"
  ],
  "monomer": [
    {
      "name": "Trimellitic anhydride",
      "wikipedia_url": "https://en.wikipedia.org/wiki/Trimellitic_anhydride"
    },
    {
      "name": "Diisocyanate",
      "wikipedia_url": "https://en.wikipedia.org/wiki/Isocyanate"
    }
  ],
  "polymer_class": "thermoplastic",
  "year_of_origin": 1978,
  "era": "The Engineering Polymers Era (1961-1979)",
  "key_figures": ["Amoco Chemicals"],
  "historical_events_referenced": [
    "First Navstar GPS satellite launched (22 February 1978)",
    "First public trial of a cellular telephone network, Chicago (1978)"
  ],
  "historical_images": [
    {
      "src": "~/assets/polymers/polyamideimide/gps-satellite-space-chamber-test-1977.webp",
      "alt": "A satellite with a foil-wrapped body and two extended solar panel wings hangs suspended by cables inside a large space-simulation chamber, a technician in white coveralls standing beside it.",
      "caption": "A full-scale GPS satellite undergoing environmental testing in 1977, ahead of the first Navstar launch in February 1978. The testing proved it could survive extremes no repair crew could ever reach.",
      "source_url": "https://commons.wikimedia.org/wiki/File:150710-F-0000U-002_2_(cropped).jpg",
      "author": "US Air Force",
      "license": "Public domain"
    },
    {
      "src": "~/assets/polymers/polyamideimide/car-mounted-mobile-radio-telephone.webp",
      "alt": "A boxy black car-mounted mobile radio telephone unit with a rotary-style handset, a numbered channel selector strip and a moisture warning label.",
      "caption": "A car-mounted mobile radio telephone of the kind Illinois Bell and AT&T's 1978 Chicago trial relied on, before cellular networks shrank the equipment enough to fit a pocket.",
      "source_url": "https://commons.wikimedia.org/wiki/File:Mobile_radio_telephone.jpg",
      "author": "Hackgillam at English Wikipedia",
      "license": "Public domain"
    },
    {
      "src": "~/assets/polymers/polyamideimide/amoco-gas-poplar-bluff-1979.webp",
      "alt": "A whitewashed 1920s-style brick filling station with tiled eaves and soda vending machines out front, a partial AMOCO sign visible on the adjoining building, photographed in color.",
      "caption": "An Amoco filling station, photographed in 1979: the public face of the same company whose chemicals division, far from any gas pump, had spent nearly two decades turning a laboratory curiosity into Torlon.",
      "source_url": "https://commons.wikimedia.org/wiki/File:Amoco_Gas,_Poplar_Bluff,_Missouri_LCCN2017707396.tif",
      "author": "John Margolies",
      "license": "Public domain"
    },
    {
      "src": "~/assets/polymers/polyamideimide/f15-engine-bearing-housing.webp",
      "alt": "Two US Air Force trainees in tan uniforms work on a large turbine bearing housing during aircraft engine maintenance.",
      "caption": "Aircraft engine maintenance work of the kind PAI's precision-machined bearings and bushings are built to survive, holding tight tolerances under friction and heat without lubrication failing.",
      "source_url": "https://commons.wikimedia.org/wiki/File:U.S._Air_Force_Airman_Brandinn_Kim,_left,_and_Airman_Elizabeth_Ulring,_both_in_the_jet_propulsion_course_with_the_361st_Training_Squadron,_ready_a_bearing_housing_on_an_F-15_Eagle_aircraft_engine_for_130827-F-NS900-001.jpg",
      "author": "Frank Carter",
      "license": "Public domain"
    }
  ],
  "physical": {
    "density": {
      "value": null,
      "range_min": 1.38,
      "range_max": 1.42,
      "unit": "g/cm³",
      "conditions": "unfilled; Mark reports 1.380 g/cm³ for unfilled Torlon 4000T (ASTM D792)",
      "status": "verified",
      "evidence_level": "handbook",
      "source": "handbook-wypych-2016"
    },
    "melt_flow_index": {
      "value": null,
      "unit": "g/10min",
      "status": "placeholder"
    },
    "refractive_index": {
      "value": 1.656,
      "unit": "",
      "status": "verified",
      "evidence_level": "handbook",
      "source": "handbook-wypych-2016"
    },
    "dielectric_constant": {
      "value": null,
      "range_min": 3.9,
      "range_max": 4.2,
      "unit": "",
      "conditions": "100 Hz-1 MHz, unfilled; Mark reports 4.0 at 1 MHz for unfilled Torlon 4000T",
      "status": "verified",
      "evidence_level": "handbook",
      "source": "handbook-wypych-2016"
    },
    "electrical_conductivity": {
      "value": 3.33e-14,
      "unit": "S/m",
      "conditions": "reciprocal of volume resistivity (3.0×10¹³ Ω·m), unfilled Torlon 4000T",
      "status": "verified",
      "evidence_level": "handbook",
      "source": "handbook-mark-1999"
    },
    "transmittance": {
      "value": null,
      "unit": "%",
      "status": "placeholder"
    },
    "haze": {
      "value": null,
      "unit": "%",
      "status": "placeholder"
    },
    "gloss": {
      "value": null,
      "unit": "%",
      "status": "placeholder"
    },
    "water_absorption": {
      "value": 0.33,
      "unit": "%",
      "conditions": "equilibrium in water immersion, 23 °C, unfilled",
      "status": "verified",
      "evidence_level": "handbook",
      "source": "handbook-wypych-2016"
    },
    "dielectric_strength": {
      "value": null,
      "range_min": 17.3,
      "range_max": 23,
      "unit": "kV/mm",
      "conditions": "unfilled; Wypych 23 kV/mm, Mark 17.3 kV/mm for Torlon 4000T (ASTM D149)",
      "status": "verified",
      "evidence_level": "handbook",
      "source": "handbook-wypych-2016"
    }
  },
  "synthesis": {
    "polymerization_type": "step-growth condensation",
    "common_monomers": [
      "trimellitic anhydride",
      "diisocyanates"
    ],
    "catalysts": [],
    "industrial_process_notes": "Prepared from isocyanates and trimellitic anhydride (TMA). Solvay Specialty Polymers is a prominent producer, marketed under the trademark Torlon.",
    "synthesis_scheme_image": null
  },
  "structure_morphology": {
    "tacticity": null,
    "crystallinity_typical": {
      "value": 0,
      "unit": "%",
      "status": "estimated",
      "evidence_level": "tertiary",
      "source": "wiki-pai",
      "conditions": "Amorphous."
    },
    "crystal_structure": null,
    "chain_flexibility_notes": "Combined amide and imide linkages give PAI an unusually high strength-to-weight ratio among unreinforced thermoplastics.",
    "tg_relation_notes": "Tg is highly sensitive to the aromatic diamine used in synthesis: reported values for trimellitic-anhydride-derived amide-imides span roughly 206–326 °C, while commercial Torlon itself clusters around 260–285 °C depending on test method.",
    "molecular_weight": {
      "mn": {
        "value": null,
        "range_min": 18400,
        "range_max": 86000,
        "unit": "g/mol",
        "status": "verified",
        "evidence_level": "handbook",
        "source": "handbook-wypych-2016"
      },
      "mw": {
        "value": null,
        "range_min": 20100,
        "range_max": 220000,
        "unit": "g/mol",
        "status": "verified",
        "evidence_level": "handbook",
        "source": "handbook-wypych-2016"
      },
      "pdi": {
        "value": null,
        "range_min": 1.74,
        "range_max": 2.56,
        "unit": "",
        "status": "verified",
        "evidence_level": "handbook",
        "source": "handbook-wypych-2016"
      }
    }
  },
  "thermal": {
    "tg": {
      "value": null,
      "range_min": 206,
      "range_max": 326,
      "unit": "°C",
      "conditions": "wide range reflects different amide-imide backbone chemistries; commercial Torlon itself is reported at 260–285 °C (533–558 K, Mark) across different test methods",
      "status": "verified",
      "evidence_level": "handbook",
      "source": "handbook-wypych-2016"
    },
    "tm": {
      "value": 357,
      "unit": "°C",
      "conditions": "DSC. PAI/Torlon is generally regarded as amorphous, but Wypych reports a measured melting endotherm at this temperature.",
      "status": "verified",
      "evidence_level": "handbook",
      "source": "handbook-wypych-2016"
    },
    "tc": {
      "value": null,
      "unit": "°C",
      "status": "not_applicable"
    },
    "hdt": {
      "value": null,
      "range_min": 252,
      "range_max": 278,
      "unit": "°C",
      "conditions": "1.8 MPa; Wypych reports 278 °C, Mark reports 252–260 °C for unfilled Torlon 4000T",
      "test_standard": "ASTM D648",
      "status": "verified",
      "evidence_level": "handbook",
      "source": "handbook-wypych-2016"
    },
    "decomposition_onset": {
      "value": null,
      "unit": "°C",
      "status": "placeholder"
    },
    "thermal_conductivity": {
      "value": 0.24,
      "unit": "W/(m·K)",
      "conditions": "unfilled Torlon 4000T",
      "test_standard": "ASTM C177",
      "status": "verified",
      "evidence_level": "handbook",
      "source": "handbook-mark-1999"
    }
  },
  "mechanical": {
    "tensile_modulus": {
      "value": null,
      "range_min": 4480,
      "range_max": 5200,
      "unit": "MPa",
      "conditions": "unfilled; Wypych 4,480–4,900 MPa, Mark 5,200 MPa for Torlon 4000T (ASTM D638)",
      "status": "verified",
      "evidence_level": "handbook",
      "source": "handbook-wypych-2016"
    },
    "yield_strength": {
      "value": null,
      "unit": "MPa",
      "status": "placeholder"
    },
    "tensile_strength_at_break": {
      "value": null,
      "range_min": 117.2,
      "range_max": 192,
      "unit": "MPa",
      "conditions": "unfilled; Wypych 147–192 MPa, Mark reports 117.2 MPa for Torlon 4000T (ASTM D638, break)",
      "status": "verified",
      "evidence_level": "handbook",
      "source": "handbook-wypych-2016"
    },
    "elongation_at_break": {
      "value": null,
      "range_min": 10,
      "range_max": 35,
      "unit": "%",
      "conditions": "unfilled; Wypych 15–35%, Mark 10–18% for Torlon 4000T (ASTM D638)",
      "status": "verified",
      "evidence_level": "handbook",
      "source": "handbook-wypych-2016"
    },
    "impact_izod": {
      "value": null,
      "range_min": 136,
      "range_max": 144,
      "unit": "J/m",
      "conditions": "notched, 23 °C, unfilled; Wypych 138–144 J/m, Mark 136 J/m for Torlon 4000T (ASTM D256)",
      "status": "verified",
      "evidence_level": "handbook",
      "source": "handbook-wypych-2016"
    },
    "impact_charpy": {
      "value": null,
      "unit": "kJ/m²",
      "status": "placeholder"
    },
    "hardness": {
      "value": null,
      "range_min": 78,
      "range_max": 127,
      "unit": "Rockwell E",
      "conditions": "unfilled; Wypych 86–127, Mark 78 for Torlon 4000T (ASTM D785)",
      "status": "verified",
      "evidence_level": "handbook",
      "source": "handbook-wypych-2016"
    },
    "flexural_modulus": {
      "value": null,
      "range_min": 3590,
      "range_max": 5030,
      "unit": "MPa",
      "conditions": "unfilled; Wypych 3,620–5,030 MPa, Mark 3,590 MPa for Torlon 4000T (ASTM D790)",
      "status": "verified",
      "evidence_level": "handbook",
      "source": "handbook-wypych-2016"
    },
    "poissons_ratio": {
      "value": 0.45,
      "unit": "",
      "status": "verified",
      "evidence_level": "handbook",
      "source": "handbook-wypych-2016"
    },
    "coefficient_of_friction": {
      "value": null,
      "unit": "",
      "status": "placeholder"
    }
  },
  "chemical_resistance": {
    "solvent_resistance": {
      "dilute acids": {
        "value": "excellent",
        "status": "verified",
        "evidence_level": "handbook",
        "source": "handbook-wypych-2016"
      },
      "concentrated acids": {
        "value": "poor",
        "status": "verified",
        "evidence_level": "handbook",
        "source": "handbook-wypych-2016"
      },
      "alcohols": {
        "value": "excellent to poor",
        "conditions": "varies by specific alcohol",
        "status": "verified",
        "evidence_level": "handbook",
        "source": "handbook-wypych-2016"
      },
      "alkalis": {
        "value": "poor",
        "status": "verified",
        "evidence_level": "handbook",
        "source": "handbook-wypych-2016"
      },
      "aliphatic hydrocarbons": {
        "value": "excellent",
        "status": "verified",
        "evidence_level": "handbook",
        "source": "handbook-wypych-2016"
      },
      "aromatic hydrocarbons": {
        "value": "excellent",
        "status": "verified",
        "evidence_level": "handbook",
        "source": "handbook-wypych-2016"
      },
      "esters": {
        "value": "excellent",
        "status": "verified",
        "evidence_level": "handbook",
        "source": "handbook-wypych-2016"
      },
      "greases & oils": {
        "value": "excellent",
        "status": "verified",
        "evidence_level": "handbook",
        "source": "handbook-wypych-2016"
      },
      "halogenated hydrocarbons": {
        "value": "excellent",
        "status": "verified",
        "evidence_level": "handbook",
        "source": "handbook-wypych-2016"
      },
      "ketones": {
        "value": "excellent",
        "status": "verified",
        "evidence_level": "handbook",
        "source": "handbook-wypych-2016"
      }
    },
    "weathering_uv": {
      "value": "good: 93% tensile strength retention and 100% elongation retention after 10,000 h carbon-arc Weather-O-Meter exposure",
      "status": "verified",
      "evidence_level": "handbook",
      "source": "handbook-wypych-2016"
    },
    "hydrolysis_resistance": {
      "value": null,
      "status": "placeholder"
    },
    "flammability_ul94": {
      "value": "V-0",
      "conditions": "unfilled and lightly filled (TiO2/fluorocarbon) grades both rate V-0",
      "status": "verified",
      "evidence_level": "handbook",
      "source": "handbook-wypych-2016"
    },
    "limiting_oxygen_index": {
      "value": null,
      "range_min": 39.5,
      "range_max": 45,
      "unit": "%",
      "conditions": "unfilled",
      "status": "verified",
      "evidence_level": "handbook",
      "source": "handbook-wypych-2016"
    },
    "solubility_parameter": {
      "value": null,
      "unit": "MPa^0.5",
      "status": "placeholder"
    }
  },
  "processing": {
    "processing_methods": [
      "injection molding",
      "compression molding",
      "machining",
      "wire-enamel coating application"
    ],
    "processing_temp_range": {
      "value": null,
      "range_min": 304,
      "range_max": 371,
      "unit": "°C",
      "conditions": "injection molding",
      "status": "verified",
      "evidence_level": "handbook",
      "source": "handbook-wypych-2016"
    },
    "drying_required": true,
    "shrinkage_rate": {
      "value": null,
      "range_min": 0.6,
      "range_max": 0.85,
      "unit": "%",
      "conditions": "unfilled",
      "status": "verified",
      "evidence_level": "handbook",
      "source": "handbook-wypych-2016"
    }
  },
  "applications": [
    {
      "sector": "Electrical",
      "examples": [
        "magnet wire enamel"
      ]
    },
    {
      "sector": "Industrial",
      "examples": [
        "molded or machined precision articles",
        "decorative coatings"
      ]
    },
    {
      "sector": "Emerging",
      "examples": [
        "gas separation membranes"
      ]
    }
  ],
  "environmental": {
    "recyclable": false,
    "biodegradable": false,
    "degradation_pathway": null,
    "environmental_notes": null
  },
  "references": [
    "wiki-pai",
    "handbook-wypych-2016",
    "handbook-mark-1999"
  ],
  "media": {
    "hero_image": null,
    "diagrams": [],
    "structure_render_2d": {
      "src": "~/assets/structures/polyamideimide.svg",
      "alt": "Repeat unit of Polyamideimide, drawn as a skeletal structure with polymer brackets",
      "source_url": "",
      "author": "Atlas of Polymers",
      "license": "CC BY-SA 4.0",
      "tool": "ChemDraw",
      "generated_date": "2026-07-27"
    },
    "structure_render_3d": {
      "src": "/structures/polyamideimide.sdf",
      "alt": "Ball-and-stick model of one Polyamideimide repeat unit",
      "caption": "A three-unit model is available alongside this one.",
      "source_url": "",
      "author": "Atlas of Polymers",
      "license": "CC BY-SA 4.0",
      "tool": "ChemDraw",
      "generated_date": "2026-07-27"
    }
  },
  "toxicity_safety": {
    "ld50_oral_rat": {
      "value": null,
      "unit": "mg/kg",
      "status": "placeholder"
    },
    "nfpa_health_rating": {
      "value": null,
      "range_min": 0,
      "range_max": 1,
      "unit": "",
      "status": "verified",
      "evidence_level": "handbook",
      "source": "handbook-wypych-2016"
    },
    "nfpa_flammability_rating": {
      "value": 1,
      "unit": "",
      "status": "verified",
      "evidence_level": "handbook",
      "source": "handbook-wypych-2016"
    },
    "nfpa_reactivity_rating": {
      "value": 0,
      "unit": "",
      "status": "verified",
      "evidence_level": "handbook",
      "source": "handbook-wypych-2016"
    },
    "carcinogenic_classification": {
      "value": "not listed by ACGIH, NIOSH, NTP",
      "status": "verified",
      "evidence_level": "handbook",
      "source": "handbook-wypych-2016"
    },
    "safety_notes": null
  }
}
