Repository: kiarashfa/PolymerAtlas

# Atlas of Polymers

A free, history-narrated encyclopedia of the polymers that made the modern
world, with 96 entries across seven eras (1833 onward), from nature's
macromolecules to designed smart materials. No ads, no logins, no tracking.

Each polymer page pairs an author-written historical narrative with a fully
structured, cited property dataset: identity, classification, history,
synthesis, structure & morphology, physical / thermal / mechanical
properties, chemical resistance, processing, applications, environmental &
recycling notes, and numbered references. Values that haven't been verified
yet say so honestly; nothing is faked.

File: src/content/polymerData/polyaniline.json
{
  "id": "polyaniline",
  "slug": "polyaniline",
  "name": "Polyaniline (PANI): When Plastic Learned to Conduct Electricity",
  "abbreviation": [
    "PANI"
  ],
  "type": "hub",
  "parent": null,
  "cas_number": null,
  "resin_id_code": null,
  "chemical_formula": {
    "empirical": "(C24H18N4)n",
    "structural": "[-NH-C6H4-NH-C6H4-N=C6H4=N-C6H4-]n"
  },
  "repeat_unit": "{[][>]Nc1ccc(Nc2ccc(N=C3C=CC(=Nc4ccc([<])cc4)C=C3)cc2)cc1[]}",
  "smiles_depiction": "*Nc1ccc(Nc2ccc(N=C3C=CC(=Nc4ccc(*)cc4)C=C3)cc2)cc1",
  "notation_note": "The emeraldine base is shown: two reduced amine rings and two oxidized quinoid rings per repeat, the half-oxidized state that becomes conducting when protonated. Fully reduced and fully oxidized forms of the same chain exist, and both are insulators.",
  "iupac_name": null,
  "synonyms": [],
  "aliases": [],
  "chemical_family": [
    "conducting-polymer"
  ],
  "backbone_class": "heterochain",
  "polymerization_mechanism": [
    "oxidative-coupling"
  ],
  "monomer": [
    {
      "name": "Aniline",
      "wikipedia_url": "https://en.wikipedia.org/wiki/Aniline"
    }
  ],
  "polymer_class": "thermoplastic",
  "year_of_origin": 1997,
  "era": "The Specialty Polymers Age (1980-1999)",
  "key_figures": [
    "Ferdinand Runge",
    "Alan MacDiarmid",
    "Alan Heeger",
    "Hideki Shirakawa"
  ],
  "historical_events_referenced": [],
  "historical_images": [
    {
      "src": "~/assets/polymers/polyaniline/deep-blue-computer.webp",
      "alt": "A tall black IBM RS/6000 SP server cabinet on display in a museum, beside a wall placard showing one of Deep Blue's custom chess chips and descriptive text.",
      "caption": "Deep Blue, the IBM computer that beat world chess champion Garry Kasparov in May 1997: a very public example of a machine crossing into territory everyone had assumed belonged to something else.",
      "source_url": "https://commons.wikimedia.org/wiki/File:Say_hello_to_Deep_Blue_(2586059148).jpg",
      "author": "Erik Pitti from San Diego, CA, USA",
      "license": "CC BY 2.0"
    },
    {
      "src": "~/assets/polymers/polyaniline/ferdinand-runge-portrait.webp",
      "alt": "An oval Victorian-era engraved portrait of a seated man in a dark coat, raising a glass of clear liquid in a toast, with a wine bottle and a second glass on the table beside him.",
      "caption": "Friedlieb Ferdinand Runge, who distilled the parent compound of aniline black from coal tar in 1834 and named it for the color it produced.",
      "source_url": "https://commons.wikimedia.org/wiki/File:Friedlieb_Ferdinand_Runge_portrait_circa_1860_holding_glass.png",
      "author": "Anonymous Unknown author",
      "license": "Public domain"
    },
    {
      "src": "~/assets/polymers/polyaniline/macdiarmid-portrait.webp",
      "alt": "A smiling elderly man with white hair and glasses, wearing a dark blazer and a maroon tie, standing outdoors in front of garden greenery.",
      "caption": "Alan MacDiarmid, whose research group spent the 1980s turning that dye into a genuinely useful conductor, and who patented the corrosion-protection coating described above in 1997, three years before sharing the Nobel Prize for the chemistry behind it.",
      "source_url": "https://commons.wikimedia.org/wiki/File:Alan_MacDiarmid_2005.017.004e_crop.tif",
      "author": "Unknown author",
      "license": "CC BY-SA 3.0",
      "attribution_text": "Alan MacDiarmid Image Collection, Science History Institute · CC BY-SA 3.0 · via Wikimedia Commons"
    },
    {
      "src": "~/assets/polymers/polyaniline/polyaniline-coated-disc.webp",
      "alt": "Four small round polymer discs on an orange background above a centimetre ruler: two dark green discs coated with polyaniline, and two smaller pale yellow uncoated discs, each only a few millimetres across.",
      "caption": "Polyaniline in its actual doped, conducting color: the dark green discs are coated with it; the pale ones beside them are not.",
      "source_url": "https://commons.wikimedia.org/wiki/File:Disc-of-polyvinyl-alcohol-glutaraldehyde-PVAG-yellow-and-coated-with-polyaniline-PVAG-PANIG-dark-green.jpg",
      "author": "Samantha Salomão Caramori, Kátia Flávia Fernandes, Luiz Bezerra de Carvalho Junior",
      "license": "CC BY 4.0"
    },
    {
      "src": "~/assets/polymers/polyaniline/corroded-steel.webp",
      "alt": "A close-up of a heavily corroded steel surface, its rust flaking away in mottled patches of orange and brown with an iridescent blue-purple sheen.",
      "caption": "The kind of decay a polyaniline coating is designed to slow: a protective oxide layer breaking down and the metal beneath rusting through.",
      "source_url": "https://commons.wikimedia.org/wiki/File:Rusted_corroded_metal_1578.jpg",
      "author": "ImagePerson",
      "license": "CC BY-SA 4.0"
    }
  ],
  "physical": {
    "density": {
      "value": null,
      "range_min": 1.36,
      "range_max": 1.4,
      "unit": "g/cm³",
      "conditions": "20°C, general/commercial PANI; emeraldine base (undoped) is 1.245 g/cm³",
      "status": "verified",
      "evidence_level": "handbook",
      "source": "handbook-wypych-2016"
    },
    "melt_flow_index": {
      "value": null,
      "unit": "g/10min",
      "status": "not_applicable"
    },
    "refractive_index": {
      "value": 1.85,
      "unit": "",
      "conditions": "20°C",
      "status": "verified",
      "evidence_level": "handbook",
      "source": "handbook-wypych-2016"
    },
    "dielectric_constant": {
      "value": null,
      "unit": "",
      "status": "placeholder"
    },
    "electrical_conductivity": {
      "value": null,
      "range_min": 1e-6,
      "range_max": 40000,
      "unit": "S/m",
      "status": "verified",
      "evidence_level": "handbook",
      "source": "handbook-mark-1999",
      "conditions": "Full span from undoped/lightly-doped emeraldine base (~10⁻⁸ S/cm) to CSA (camphorsulfonic acid)-doped emeraldine salt film cast from m-cresol (400 S/cm, room temperature). Conductivity depends strongly on dopant and doping level; other dopants reported: CH3SO3H 350 S/cm, HCl 24 S/cm, I2 11.4 S/cm, H2SO4 6.31 S/cm."
    },
    "transmittance": {
      "value": 97,
      "unit": "%",
      "conditions": "thin PANI film (solar-cell electrode context)",
      "status": "verified",
      "evidence_level": "handbook",
      "source": "handbook-wypych-2016"
    },
    "haze": {
      "value": null,
      "unit": "%",
      "status": "placeholder"
    },
    "gloss": {
      "value": null,
      "unit": "%",
      "status": "placeholder"
    },
    "water_absorption": {
      "value": null,
      "unit": "%",
      "status": "placeholder"
    },
    "dielectric_strength": {
      "value": null,
      "unit": "kV/mm",
      "status": "placeholder"
    }
  },
  "synthesis": {
    "polymerization_type": "oxidative coupling polymerization",
    "common_monomers": [
      "aniline"
    ],
    "catalysts": [
      "ammonium persulfate (chemical oxidative route)"
    ],
    "industrial_process_notes": "First observed in the 19th century (Friedlieb Ferdinand Runge, Carl Fritzsche, John Lightfoot, Henry Letheby); the first definitive report of polyaniline synthesis via electrochemical methods came in 1862. Made via oxidative polymerization of aniline using ammonium persulfate in hydrochloric acid solution, or by direct electrochemical polymerization onto conductive surfaces. Alan MacDiarmid, Alan Heeger, and Hideki Shirakawa shared the 2000 Nobel Prize in Chemistry for the broader discovery/development of conductive polymers.",
    "synthesis_scheme_image": null
  },
  "structure_morphology": {
    "tacticity": null,
    "crystallinity_typical": {
      "value": null,
      "range_min": 30,
      "range_max": 50,
      "unit": "%",
      "status": "verified",
      "evidence_level": "handbook",
      "source": "handbook-wypych-2016"
    },
    "crystal_structure": "Semi-flexible rod polymer; conductivity and color depend on oxidation state (leucoemeraldine, colorless; emeraldine, green salt or blue base form; pernigraniline, blue/violet) and protonation (doping) level. Orthorhombic lattice (emeraldine base form II: a:b:c ≈ 0.765:0.575:1.02 nm).",
    "chain_flexibility_notes": null,
    "tg_relation_notes": null,
    "molecular_weight": {
      "mn": {
        "value": null,
        "range_min": 25000,
        "range_max": 127000,
        "unit": "g/mol",
        "status": "verified",
        "evidence_level": "handbook",
        "source": "handbook-wypych-2016"
      },
      "mw": {
        "value": null,
        "range_min": 5000,
        "range_max": 440000,
        "unit": "g/mol",
        "status": "verified",
        "evidence_level": "handbook",
        "source": "handbook-wypych-2016"
      },
      "pdi": {
        "value": null,
        "range_min": 2.55,
        "range_max": 3.46,
        "unit": "",
        "status": "verified",
        "evidence_level": "handbook",
        "source": "handbook-wypych-2016"
      }
    }
  },
  "thermal": {
    "tg": {
      "value": null,
      "range_min": 100,
      "range_max": 190,
      "unit": "°C",
      "conditions": "form/dopant not specified; DMTA on specific forms reports higher values (leucoemeraldine base fiber 201°C, emeraldine base film 221°C)",
      "status": "verified",
      "evidence_level": "handbook",
      "source": "handbook-wypych-2016"
    },
    "tm": {
      "value": 385,
      "unit": "°C",
      "conditions": "leucoemeraldine base (LEB) film/fiber, DSC",
      "status": "verified",
      "evidence_level": "handbook",
      "source": "handbook-wypych-2016"
    },
    "tc": {
      "value": null,
      "unit": "°C",
      "status": "not_applicable"
    },
    "hdt": {
      "value": null,
      "unit": "°C",
      "status": "not_applicable"
    },
    "decomposition_onset": {
      "value": 400,
      "unit": "°C",
      "conditions": "TGA onset, emeraldine base (EB) film cast from NMP, 20°C/min, N2; leucoemeraldine base (LEB) decomposes at a higher onset, ~507°C",
      "status": "verified",
      "evidence_level": "handbook",
      "source": "handbook-mark-1999"
    },
    "thermal_conductivity": {
      "value": null,
      "unit": "W/(m·K)",
      "status": "placeholder"
    }
  },
  "mechanical": {
    "tensile_modulus": {
      "value": 1300,
      "unit": "MPa",
      "conditions": "PANI base (emeraldine); PANI·HCl (doped) 900 MPa, oriented fibers 1260–1750 MPa",
      "status": "verified",
      "evidence_level": "handbook",
      "source": "handbook-wypych-2016"
    },
    "yield_strength": {
      "value": 120,
      "unit": "MPa",
      "conditions": "form/dopant not specified in source",
      "status": "verified",
      "evidence_level": "handbook",
      "source": "handbook-wypych-2016"
    },
    "tensile_strength_at_break": {
      "value": null,
      "range_min": 40,
      "range_max": 168,
      "unit": "MPa",
      "conditions": "non-crosslinked; crosslinked grades reach 60–430 MPa",
      "status": "verified",
      "evidence_level": "handbook",
      "source": "handbook-wypych-2016"
    },
    "elongation_at_break": {
      "value": null,
      "unit": "%",
      "status": "placeholder"
    },
    "impact_izod": {
      "value": null,
      "unit": "J/m",
      "status": "placeholder"
    },
    "impact_charpy": {
      "value": null,
      "unit": "kJ/m²",
      "status": "placeholder"
    },
    "hardness": {
      "value": null,
      "unit": "Shore",
      "status": "placeholder"
    },
    "flexural_modulus": {
      "value": null,
      "unit": "MPa",
      "status": "placeholder"
    },
    "poissons_ratio": {
      "value": null,
      "unit": "",
      "status": "placeholder"
    },
    "coefficient_of_friction": {
      "value": null,
      "unit": "",
      "status": "placeholder"
    }
  },
  "chemical_resistance": {
    "solvent_resistance": {
      "alcohols": {
        "value": "good",
        "status": "verified",
        "evidence_level": "handbook",
        "source": "handbook-wypych-2016"
      },
      "aliphatic hydrocarbons": {
        "value": "good",
        "status": "verified",
        "evidence_level": "handbook",
        "source": "handbook-wypych-2016"
      },
      "aromatic hydrocarbons": {
        "value": "good",
        "status": "verified",
        "evidence_level": "handbook",
        "source": "handbook-wypych-2016"
      },
      "esters": {
        "value": "good",
        "status": "verified",
        "evidence_level": "handbook",
        "source": "handbook-wypych-2016"
      },
      "halogenated hydrocarbons": {
        "value": "good",
        "status": "verified",
        "evidence_level": "handbook",
        "source": "handbook-wypych-2016"
      },
      "ketones": {
        "value": "good",
        "status": "verified",
        "evidence_level": "handbook",
        "source": "handbook-wypych-2016"
      }
    },
    "weathering_uv": {
      "value": "UV-sensitive; spectral sensitivity at 290, 325, 350, 400 nm (emeraldine base sensitized at 331 nm); some grades photobleach at 380–400 nm and are stabilized with Tinuvin 213",
      "status": "verified",
      "evidence_level": "handbook",
      "source": "handbook-wypych-2016"
    },
    "hydrolysis_resistance": {
      "value": null,
      "status": "placeholder"
    },
    "flammability_ul94": {
      "value": null,
      "status": "placeholder"
    },
    "limiting_oxygen_index": {
      "value": null,
      "unit": "%",
      "status": "placeholder"
    },
    "solubility_parameter": {
      "value": 22.2,
      "unit": "MPa^0.5",
      "conditions": "emeraldine base form; emeraldine salt 23.6, leucoemeraldine base ~23–25",
      "status": "verified",
      "evidence_level": "handbook",
      "source": "handbook-wypych-2016"
    }
  },
  "processing": {
    "processing_methods": [
      "chemical oxidative polymerization (bulk powder)",
      "electrochemical polymerization (direct film deposition)",
      "screen/inkjet/aerosol-jet printing (as conductive ink)"
    ],
    "processing_temp_range": {
      "value": null,
      "unit": "°C",
      "status": "not_applicable"
    },
    "drying_required": null,
    "shrinkage_rate": {
      "value": null,
      "unit": "%",
      "status": "not_applicable"
    }
  },
  "applications": [
    {
      "sector": "Electronics",
      "examples": [
        "printed circuit board manufacturing",
        "antistatic/ESD coatings"
      ]
    },
    {
      "sector": "Industrial",
      "examples": [
        "corrosion protection coatings"
      ]
    },
    {
      "sector": "Sensors",
      "examples": [
        "printed sensors (screen, inkjet, aerosol jet)"
      ]
    },
    {
      "sector": "Energy & materials",
      "examples": [
        "battery components",
        "precursor for N-doped carbon materials"
      ]
    }
  ],
  "environmental": {
    "recyclable": false,
    "biodegradable": false,
    "degradation_pathway": null,
    "environmental_notes": null
  },
  "references": [
    "wiki-pani",
    "handbook-wypych-2016",
    "handbook-mark-1999"
  ],
  "media": {
    "hero_image": null,
    "diagrams": [],
    "structure_render_2d": {
      "src": "~/assets/structures/polyaniline.svg",
      "alt": "Repeat unit of Polyaniline, drawn as a skeletal structure with polymer brackets",
      "source_url": "",
      "author": "Atlas of Polymers",
      "license": "CC BY-SA 4.0",
      "tool": "ChemDraw",
      "generated_date": "2026-07-27"
    },
    "structure_render_3d": null
  },
  "toxicity_safety": {
    "ld50_oral_rat": {
      "value": null,
      "unit": "mg/kg",
      "status": "placeholder"
    },
    "nfpa_health_rating": {
      "value": 0,
      "unit": "",
      "status": "verified",
      "evidence_level": "handbook",
      "source": "handbook-wypych-2016"
    },
    "nfpa_flammability_rating": {
      "value": 0,
      "unit": "",
      "status": "verified",
      "evidence_level": "handbook",
      "source": "handbook-wypych-2016"
    },
    "nfpa_reactivity_rating": {
      "value": null,
      "range_min": 0,
      "range_max": 1,
      "unit": "",
      "status": "verified",
      "evidence_level": "handbook",
      "source": "handbook-wypych-2016"
    },
    "carcinogenic_classification": {
      "value": "not listed by ACGIH, NIOSH, NTP",
      "status": "verified",
      "evidence_level": "handbook",
      "source": "handbook-wypych-2016"
    },
    "safety_notes": null
  }
}

File: src/content/polymerData/polybenzimidazole.json
{
  "id": "polybenzimidazole",
  "slug": "polybenzimidazole",
  "name": "Polybenzimidazole (PBI): No Burning",
  "abbreviation": [
    "PBI"
  ],
  "type": "hub",
  "parent": null,
  "cas_number": "32075-68-6",
  "resin_id_code": null,
  "chemical_formula": {
    "empirical": "(C20H12N4)n",
    "structural": "[-C6H3(N=)(HN-)C-C6H4-C(=N)(NH-)C6H3-]n"
  },
  "repeat_unit": "{[][>]c1ccc2[nH]c(nc2c1)c1cccc(c1)c1nc2cc(ccc2[nH]1)[<][]}",
  "smiles_depiction": "*c1ccc2[nH]c(nc2c1)c1cccc(c1)c1nc2cc(ccc2[nH]1)*",
  "notation_note": "The meta-linked polybenzimidazole shown is the commercial fibre. The structural formula renders each fused benzimidazole ring as a linear run of its ring atoms rather than as a closed ring; forming the two imidazole rings costs a molecule of water apiece, four per repeat unit.",
  "iupac_name": null,
  "synonyms": [],
  "aliases": [],
  "chemical_family": [
    "polyimide"
  ],
  "backbone_class": "heterochain",
  "polymerization_mechanism": [
    "step-growth-condensation"
  ],
  "monomer": [
    {
      "name": "3,3'-Diaminobenzidine",
      "wikipedia_url": "https://en.wikipedia.org/wiki/3,3%27-Diaminobenzidine"
    },
    {
      "name": "Diphenyl isophthalate",
      "wikipedia_url": "https://en.wikipedia.org/wiki/Isophthalic_acid"
    }
  ],
  "polymer_class": "thermoplastic",
  "year_of_origin": 1996,
  "era": "The Specialty Polymers Age (1980-1999)",
  "key_figures": [
    "Carl Shipp Marvel",
    "Herward A. Vogel"
  ],
  "historical_events_referenced": [
    "Düsseldorf Airport fire (11 April 1996)",
    "ValuJet Flight 592 crash (11 May 1996)",
    "Apollo 1 fire (27 January 1967)"
  ],
  "historical_images": [
    {
      "src": "~/assets/polymers/polybenzimidazole/dusseldorf-airport-fire-memorial-1996.webp",
      "alt": "A polished stone memorial wall inside an airport terminal, inscribed in four languages with a dedication to the victims of an April 1996 fire, a column of names beside it, and a tall vase of white flowers standing in front.",
      "caption": "The memorial inside Düsseldorf Airport to the seventeen people killed on 11 April 1996, after welding sparks ignited flammable ceiling insulation.",
      "source_url": "https://commons.wikimedia.org/wiki/File:Gedenkraum_im_Flughafen_D%C3%BCsseldorf,_Inschrift_zur_Brandkatastrophe_am_D%C3%BCsseldorfer_Flughafen.jpg",
      "author": "Andreas Schwarzkopf",
      "license": "CC BY-SA 3.0"
    },
    {
      "src": "~/assets/polymers/polybenzimidazole/noyes-laboratory-university-of-illinois.webp",
      "alt": "The stone-arched entrance of a red-brick university building, its lintel carved WILLIAM ALBERT NOYES LABORATORY OF CHEMISTRY, flanked by trimmed shrubs and a short flight of steps.",
      "caption": "The Noyes Laboratory of Chemistry at the University of Illinois, Carl Marvel's academic home for four decades before the work with Herward Vogel that gave PBI its name.",
      "source_url": "https://commons.wikimedia.org/wiki/File:William_Albert_Noyes_Laboratory_of_Chemistry_University_of_Illinois_at_Urbana-Champaign_entrance.jpg",
      "author": "Beyond My Ken",
      "license": "CC BY-SA 4.0"
    },
    {
      "src": "~/assets/polymers/polybenzimidazole/apollo-1-command-module-interior-fire-1967.webp",
      "alt": "A close view into the scorched interior of a spacecraft command module, its wiring bundles, hoses, and metal fittings charred black and coated in soot.",
      "caption": "The interior of the Apollo 1 command module, photographed the day after the January 1967 fire, the disaster that turned PBI from a published curiosity into a funded, urgent program.",
      "source_url": "https://commons.wikimedia.org/wiki/File:Apollo_1_fire.jpg",
      "author": "NASA",
      "license": "Public domain"
    },
    {
      "src": "~/assets/polymers/polybenzimidazole/apollo-15-spacesuit-smithsonian.webp",
      "alt": "A dust-streaked white spacesuit and gold-visored helmet displayed in a museum case, NASA and mission patches on the chest and shoulder, with a placard identifying it as an Apollo lunar suit.",
      "caption": "The Apollo 15 lunar suit worn by David Scott in 1971. Suits flown after the Apollo 1 fire carried an inner layer of PBI fabric beneath the visible outer shell.",
      "source_url": "https://commons.wikimedia.org/wiki/File:Apollo_15_spacesuit_with_moondust_-_Smithsonian_Air_and_Space_Museum_-_2012-05-15_(7276435588).jpg",
      "author": "Tim Evanson from Cleveland Heights, Ohio, USA",
      "license": "CC BY-SA 2.0"
    },
    {
      "src": "~/assets/polymers/polybenzimidazole/firefighter-turnout-gear.webp",
      "alt": "Four sets of structural firefighting turnout coats and helmets hanging in a row on a fire station wall, each coat trimmed with reflective yellow and orange stripes.",
      "caption": "Structural firefighting turnout gear of the kind PBI fiber has reinforced since the 1980s, blended with aramid fiber into fabric sold as PBI Gold.",
      "source_url": "https://commons.wikimedia.org/wiki/File:Fire_fighters_gear.jpg",
      "author": "Muffet",
      "license": "CC BY 2.0"
    }
  ],
  "physical": {
    "density": {
      "value": null,
      "range_min": 1.3,
      "range_max": 1.43,
      "unit": "g/cm³",
      "conditions": "Mark breaks this down by form: stabilized fiber 1.43, unstabilized fiber 1.39, film 1.2–1.4 g/cm³",
      "status": "verified",
      "evidence_level": "handbook",
      "source": "handbook-wypych-2016"
    },
    "melt_flow_index": {
      "value": null,
      "unit": "g/10min",
      "status": "not_applicable"
    },
    "refractive_index": {
      "value": null,
      "unit": "",
      "status": "placeholder"
    },
    "dielectric_constant": {
      "value": 5.4,
      "range_min": 3.2,
      "range_max": 5.4,
      "unit": "",
      "conditions": "100 Hz, 25 °C: 5.4; drops to 3.2 at 1 MHz (Wypych) or 3.7 at 250 °C, 100 Hz (Mark, film)",
      "status": "verified",
      "evidence_level": "handbook",
      "source": "handbook-wypych-2016"
    },
    "electrical_conductivity": {
      "value": 1e-11,
      "unit": "S/m",
      "conditions": "reciprocal of volume resistivity (1×10¹¹ Ω·m), dry film. Hydrated PBI shows much higher bulk protonic conductivity, 8×10⁻⁵ S/cm at 100% RH (Mark), relevant to its use as a fuel-cell membrane",
      "status": "verified",
      "evidence_level": "handbook",
      "source": "handbook-wypych-2016"
    },
    "transmittance": {
      "value": null,
      "unit": "%",
      "status": "placeholder"
    },
    "haze": {
      "value": null,
      "unit": "%",
      "status": "placeholder"
    },
    "gloss": {
      "value": null,
      "unit": "%",
      "status": "placeholder"
    },
    "water_absorption": {
      "value": null,
      "range_min": 0.4,
      "range_max": 15,
      "unit": "%",
      "conditions": "24 h immersion, 23 °C: 0.4–0.5%; at saturation: 5–15%",
      "status": "verified",
      "evidence_level": "handbook",
      "source": "handbook-wypych-2016"
    },
    "dielectric_strength": {
      "value": null,
      "range_min": 21,
      "range_max": 23,
      "unit": "kV/mm",
      "conditions": "K20/P50 electrodes, d=0.6–0.8 mm",
      "status": "verified",
      "evidence_level": "handbook",
      "source": "handbook-wypych-2016"
    }
  },
  "synthesis": {
    "polymerization_type": "step-growth condensation",
    "common_monomers": [
      "3,3'-diaminobenzidine",
      "diphenyl isophthalate"
    ],
    "catalysts": [],
    "industrial_process_notes": "Aromatic polybenzimidazole was discovered by Carl Shipp Marvel in the 1950s; Celanese commercialized PBI fiber production in 1983. After the 1967 Apollo 1 fire, the US Air Force selected PBI in 1969 for its superior thermal protective performance.",
    "synthesis_scheme_image": null
  },
  "structure_morphology": {
    "tacticity": null,
    "crystallinity_typical": {
      "value": 0,
      "unit": "%",
      "status": "estimated",
      "evidence_level": "tertiary",
      "source": "wiki-pbi",
      "conditions": "Amorphous."
    },
    "crystal_structure": "Reported as both monoclinic (a:b:c = 0.992:1.868:1.422 nm) and triclinic (a:b:c = 1.070:1.199:1.371 nm) unit cells; crystallite size 9.5–12.4 nm. Some crystalline order is present despite PBI commonly being described as amorphous.",
    "chain_flexibility_notes": "Benzimidazole linkages give exceptionally high thermal stability; formulations from isophthalic acid resist melting even at 770°C.",
    "tg_relation_notes": null,
    "molecular_weight": {
      "mn": {
        "value": null,
        "range_min": 2500,
        "range_max": 32700,
        "unit": "g/mol",
        "status": "verified",
        "evidence_level": "handbook",
        "source": "handbook-wypych-2016"
      },
      "mw": {
        "value": null,
        "range_min": 19600,
        "range_max": 55900,
        "unit": "g/mol",
        "status": "verified",
        "evidence_level": "handbook",
        "source": "handbook-wypych-2016"
      },
      "pdi": {
        "value": null,
        "range_min": 1.08,
        "range_max": 5.4,
        "unit": "",
        "status": "verified",
        "evidence_level": "handbook",
        "source": "handbook-wypych-2016"
      }
    }
  },
  "thermal": {
    "tg": {
      "value": null,
      "range_min": 399,
      "range_max": 510,
      "unit": "°C",
      "conditions": "Mark reports 427 °C unannealed, rising to 500 °C after annealing; both fall within this range",
      "status": "verified",
      "evidence_level": "handbook",
      "source": "handbook-wypych-2016"
    },
    "tm": {
      "value": 300,
      "unit": "°C",
      "conditions": "DSC. Often described as not melting below its decomposition temperature; this reported endotherm likely corresponds to a transition in partially crystalline PBI fiber, distinct from its continuous-use temperature limit (>500 °C).",
      "status": "verified",
      "evidence_level": "handbook",
      "source": "handbook-wypych-2016"
    },
    "tc": {
      "value": null,
      "unit": "°C",
      "status": "not_applicable"
    },
    "hdt": {
      "value": 435,
      "unit": "°C",
      "conditions": "1.8 MPa",
      "status": "verified",
      "evidence_level": "handbook",
      "source": "handbook-wypych-2016"
    },
    "decomposition_onset": {
      "value": 600,
      "unit": "°C",
      "conditions": "maximum continuous service temperature is reported separately as ~500 °C in air",
      "status": "verified",
      "evidence_level": "handbook",
      "source": "handbook-mark-1999"
    },
    "thermal_conductivity": {
      "value": 0.038,
      "unit": "W/(m·K)",
      "conditions": "fiber form",
      "status": "verified",
      "evidence_level": "handbook",
      "source": "handbook-wypych-2016"
    }
  },
  "mechanical": {
    "tensile_modulus": {
      "value": 5900,
      "unit": "MPa",
      "conditions": "molded/bulk; Mark reports 2,270–3,790 MPa for various film forms",
      "status": "verified",
      "evidence_level": "handbook",
      "source": "handbook-wypych-2016"
    },
    "yield_strength": {
      "value": 74.4,
      "unit": "MPa",
      "status": "verified",
      "evidence_level": "handbook",
      "source": "handbook-wypych-2016"
    },
    "tensile_strength_at_break": {
      "value": null,
      "range_min": 94,
      "range_max": 160,
      "unit": "MPa",
      "conditions": "unqualified 'tensile strength' row; Mark reports 96–186 MPa for various film forms",
      "status": "verified",
      "evidence_level": "handbook",
      "source": "handbook-wypych-2016"
    },
    "elongation_at_break": {
      "value": null,
      "range_min": 3,
      "range_max": 8,
      "unit": "%",
      "conditions": "molded/bulk; fiber form is much higher, 9–30% (Wypych, Mark)",
      "status": "verified",
      "evidence_level": "handbook",
      "source": "handbook-wypych-2016"
    },
    "impact_izod": {
      "value": 30,
      "unit": "J/m",
      "conditions": "notched, 23 °C",
      "status": "verified",
      "evidence_level": "handbook",
      "source": "handbook-wypych-2016"
    },
    "impact_charpy": {
      "value": 3.5,
      "unit": "kJ/m²",
      "conditions": "notched, 23 °C",
      "status": "verified",
      "evidence_level": "handbook",
      "source": "handbook-wypych-2016"
    },
    "hardness": {
      "value": 125,
      "unit": "Rockwell M",
      "conditions": "also reported as Shore D 94",
      "status": "verified",
      "evidence_level": "handbook",
      "source": "handbook-wypych-2016"
    },
    "flexural_modulus": {
      "value": 6500,
      "unit": "MPa",
      "status": "verified",
      "evidence_level": "handbook",
      "source": "handbook-wypych-2016"
    },
    "poissons_ratio": {
      "value": 0.34,
      "unit": "",
      "status": "verified",
      "evidence_level": "handbook",
      "source": "handbook-wypych-2016"
    },
    "coefficient_of_friction": {
      "value": null,
      "range_min": 0.19,
      "range_max": 0.27,
      "unit": "",
      "status": "verified",
      "evidence_level": "handbook",
      "source": "handbook-wypych-2016"
    }
  },
  "chemical_resistance": {
    "solvent_resistance": {
      "dilute acids": {
        "value": "poor",
        "status": "verified",
        "evidence_level": "handbook",
        "source": "handbook-wypych-2016"
      },
      "concentrated acids": {
        "value": "poor",
        "status": "verified",
        "evidence_level": "handbook",
        "source": "handbook-wypych-2016"
      },
      "alcohols": {
        "value": "good",
        "status": "verified",
        "evidence_level": "handbook",
        "source": "handbook-wypych-2016"
      },
      "alkalis": {
        "value": "poor",
        "status": "verified",
        "evidence_level": "handbook",
        "source": "handbook-wypych-2016"
      },
      "aliphatic hydrocarbons": {
        "value": "good",
        "status": "verified",
        "evidence_level": "handbook",
        "source": "handbook-wypych-2016"
      },
      "aromatic hydrocarbons": {
        "value": "good",
        "status": "verified",
        "evidence_level": "handbook",
        "source": "handbook-wypych-2016"
      },
      "esters": {
        "value": "good",
        "status": "verified",
        "evidence_level": "handbook",
        "source": "handbook-wypych-2016"
      },
      "greases & oils": {
        "value": "good",
        "status": "verified",
        "evidence_level": "handbook",
        "source": "handbook-wypych-2016"
      },
      "halogenated hydrocarbons": {
        "value": "good/poor",
        "status": "verified",
        "evidence_level": "handbook",
        "source": "handbook-wypych-2016"
      },
      "ketones": {
        "value": "good",
        "status": "verified",
        "evidence_level": "handbook",
        "source": "handbook-wypych-2016"
      }
    },
    "weathering_uv": {
      "value": null,
      "status": "placeholder"
    },
    "hydrolysis_resistance": {
      "value": null,
      "status": "placeholder"
    },
    "flammability_ul94": {
      "value": "V-0",
      "status": "verified",
      "evidence_level": "handbook",
      "source": "handbook-wypych-2016"
    },
    "limiting_oxygen_index": {
      "value": null,
      "range_min": 41,
      "range_max": 58,
      "unit": "%",
      "status": "verified",
      "evidence_level": "handbook",
      "source": "handbook-wypych-2016"
    },
    "solubility_parameter": {
      "value": null,
      "unit": "MPa^0.5",
      "status": "placeholder"
    }
  },
  "processing": {
    "processing_methods": [
      "fiber spinning",
      "wet-laid nonwoven processing"
    ],
    "processing_temp_range": {
      "value": null,
      "unit": "°C",
      "status": "placeholder"
    },
    "drying_required": null,
    "shrinkage_rate": {
      "value": 1,
      "unit": "%",
      "conditions": "single value as reported, no range given. A separate flame-test shrinkage is reported by Mark: 6% for stabilized fiber, up to 50% for unstabilized fiber",
      "status": "verified",
      "evidence_level": "handbook",
      "source": "handbook-wypych-2016"
    }
  },
  "applications": [
    {
      "sector": "Protective apparel",
      "examples": [
        "firefighter turnout gear",
        "astronaut space suits"
      ]
    },
    {
      "sector": "Aerospace",
      "examples": [
        "high-temperature aerospace components"
      ]
    },
    {
      "sector": "Energy",
      "examples": [
        "fuel cell electrolytes"
      ]
    },
    {
      "sector": "Industrial",
      "examples": [
        "high-temperature filtration systems"
      ]
    }
  ],
  "environmental": {
    "recyclable": false,
    "biodegradable": false,
    "degradation_pathway": null,
    "environmental_notes": null
  },
  "references": [
    "wiki-pbi",
    "handbook-wypych-2016",
    "handbook-mark-1999"
  ],
  "media": {
    "hero_image": null,
    "diagrams": [],
    "structure_render_2d": {
      "src": "~/assets/structures/polybenzimidazole.svg",
      "alt": "Repeat unit of Polybenzimidazole, drawn as a skeletal structure with polymer brackets",
      "source_url": "",
      "author": "Atlas of Polymers",
      "license": "CC BY-SA 4.0",
      "tool": "ChemDraw",
      "generated_date": "2026-07-27"
    },
    "structure_render_3d": {
      "src": "/structures/polybenzimidazole.sdf",
      "alt": "Ball-and-stick model of one Polybenzimidazole repeat unit",
      "caption": "A three-unit model is available alongside this one.",
      "source_url": "",
      "author": "Atlas of Polymers",
      "license": "CC BY-SA 4.0",
      "tool": "ChemDraw",
      "generated_date": "2026-07-27"
    }
  },
  "toxicity_safety": {
    "ld50_oral_rat": {
      "value": null,
      "unit": "mg/kg",
      "status": "placeholder"
    },
    "nfpa_health_rating": {
      "value": 0,
      "unit": "",
      "conditions": "HMIS rating, 0–4 scale",
      "status": "verified",
      "evidence_level": "handbook",
      "source": "handbook-wypych-2016"
    },
    "nfpa_flammability_rating": {
      "value": 1,
      "unit": "",
      "conditions": "HMIS rating, 0–4 scale",
      "status": "verified",
      "evidence_level": "handbook",
      "source": "handbook-wypych-2016"
    },
    "nfpa_reactivity_rating": {
      "value": 0,
      "unit": "",
      "conditions": "HMIS rating, 0–4 scale",
      "status": "verified",
      "evidence_level": "handbook",
      "source": "handbook-wypych-2016"
    },
    "carcinogenic_classification": {
      "value": "not listed by ACGIH, NIOSH, NTP",
      "status": "verified",
      "evidence_level": "handbook",
      "source": "handbook-wypych-2016"
    },
    "safety_notes": "Continuous service temperature ~204 °C in air; short-term service in inert atmosphere up to 399 °C; can briefly survive exposure to 760 °C."
  }
}
