Repository: kiarashfa/PolymerAtlas

# Atlas of Polymers

A free, history-narrated encyclopedia of the polymers that made the modern
world, with 96 entries across seven eras (1833 onward), from nature's
macromolecules to designed smart materials. No ads, no logins, no tracking.

Each polymer page pairs an author-written historical narrative with a fully
structured, cited property dataset: identity, classification, history,
synthesis, structure & morphology, physical / thermal / mechanical
properties, chemical resistance, processing, applications, environmental &
recycling notes, and numbered references. Values that haven't been verified
yet say so honestly; nothing is faked.

File: src/content/polymerData/polybutadiene.json
{
  "id": "polybutadiene",
  "slug": "polybutadiene",
  "name": "Polybutadiene (BR): The Synthetic Rubber That Bounced Through History",
  "abbreviation": [
    "BR"
  ],
  "type": "hub",
  "parent": null,
  "cas_number": "9003-17-2",
  "resin_id_code": null,
  "chemical_formula": {
    "empirical": "(C4H6)n",
    "structural": "[-CH2-CH=CH-CH2-]n"
  },
  "repeat_unit": "{[][$]C/C=C\\C[$][]}",
  "smiles_depiction": "*C/C=C\\C*",
  "structure_variants": [
    {
      "key": "cis-1-4",
      "label": "cis-1,4",
      "repeat_unit": "{[][$]C/C=C\\C[$][]}",
      "smiles_depiction": "*C/C=C\\C*",
      "is_default": true
    },
    {
      "key": "trans-1-4",
      "label": "trans-1,4",
      "repeat_unit": "{[][$]C/C=C/C[$][]}",
      "smiles_depiction": "*C/C=C/C*",
      "note": "Crystallises readily and is far less rubbery than the cis form.",
      "is_default": false
    },
    {
      "key": "vinyl-1-2",
      "label": "1,2-vinyl",
      "repeat_unit": "{[][$]CC(C=C)[$][]}",
      "smiles_depiction": "*CC(C=C)*",
      "note": "Addition across one double bond only, leaving the other pendant. Vinyl content is a lever polymer chemists pull deliberately: it raises the glass transition and is what gives high-vinyl grades their grip in tyre treads.",
      "is_default": false
    }
  ],
  "notation_note": "The cis-1,4 unit is shown. Microstructure (cis/trans/vinyl content) varies substantially by catalyst system, so no single stereochemical repeat unit represents all commercial grades.",
  "iupac_name": "Poly(buta-1,3-diene)",
  "synonyms": [
    "butadiene rubber"
  ],
  "aliases": [
    {
      "name": "butadiene rubber",
      "autolinkable": true
    }
  ],
  "chemical_family": [
    "diene-rubber"
  ],
  "backbone_class": "carbon-chain",
  "polymerization_mechanism": [
    "coordination",
    "anionic"
  ],
  "monomer": [
    {
      "name": "1,3-Butadiene",
      "wikipedia_url": "https://en.wikipedia.org/wiki/1,3-Butadiene"
    }
  ],
  "polymer_class": "elastomer",
  "year_of_origin": 1915,
  "era": "The Birth of Synthetic Polymers (1907-1938): The Bakelite Revolution",
  "key_figures": [
    "Sergei Lebedev"
  ],
  "historical_events_referenced": [],
  "historical_images": [
    {
      "src": "~/assets/polymers/polybutadiene/ypres-aerial-1915.webp",
      "alt": "A grainy aerial reconnaissance photograph of a war-damaged town, its streets and building outlines visible from directly above, with handwritten annotations in the margins.",
      "caption": "Ypres, photographed from a German aircraft during the battle that opened with the war's first large gas attack in April 1915: the same national mobilisation of chemistry that was, that same year, being pointed at rubber.",
      "source_url": "https://commons.wikimedia.org/wiki/File:Aerial_view_of_Ypres_during_the_Second_Battle_of_Ypres_(1915).jpg",
      "author": "Leutnant Eichler, spotter for the Imperial German Flying Corps",
      "license": "Public domain"
    },
    {
      "src": "~/assets/polymers/polybutadiene/german-gas-mask-ww1.webp",
      "alt": "A corroded metal filter canister attached by a corrugated rubber hose to a leather and fabric head harness, laid out on a plain cloth background.",
      "caption": "A German gas mask of the type issued after Ypres: its breathing hose was one more everyday object that depended on rubber Germany could no longer import by sea.",
      "source_url": "https://commons.wikimedia.org/wiki/File:Mask,_gas_(AM_612860-1).jpg",
      "author": "Draeger",
      "license": "CC BY 4.0"
    },
    {
      "src": "~/assets/polymers/polybutadiene/grand-fleet-scapa-flow-1915.webp",
      "alt": "A watercolour of two British battlecruisers riding at anchor in a calm, hazy harbour, seen across open water past a red mooring buoy.",
      "caption": "Battlecruisers of the Grand Fleet at Scapa Flow, painted around 1915: the ships that kept German merchant traffic, and German rubber imports, off the high seas for the length of the war.",
      "source_url": "https://commons.wikimedia.org/wiki/File:Two_'Invincible'-class_battlecruisers_at_Scapa_Flow,_1915-17,_with_a_red_cone_buoy_in_the_foreground_RMG_PU9907.jpg",
      "author": "William Lionel Wyllie",
      "license": "Public domain"
    },
    {
      "src": "~/assets/polymers/polybutadiene/fritz-hofmann-portrait.webp",
      "alt": "A formal seated studio portrait of a balding man with a heavy moustache, in a dark suit with a bow tie, hands folded in his lap.",
      "caption": "Fritz Hofmann, photographed around 1909, the year he patented the first synthetic rubber. The isoprene rubber he patented that year was not good enough to last; the wartime substitute his laboratory produced instead was not the polymer this page is about, but it proved the idea could be forced to work under pressure.",
      "source_url": "https://commons.wikimedia.org/wiki/File:Fritz_Hofmann_ca1909_Bayer.jpg",
      "author": "Bayer LANXESS AG",
      "license": "Public domain"
    },
    {
      "src": "~/assets/polymers/polybutadiene/sergei-lebedev-portrait.webp",
      "alt": "A black-and-white studio portrait of a bearded man with short combed-back hair, wearing a dark suit and striped tie, photographed from the shoulders up.",
      "caption": "Sergei Lebedev, the chemist who actually first polymerised butadiene, in the 1920s, the decade his 1910 laboratory result became Soviet industrial policy.",
      "source_url": "https://commons.wikimedia.org/wiki/File:Sergey_Lebedev.jpg",
      "author": "Unknown author (Mondadori publishers)",
      "license": "Public domain"
    }
  ],
  "physical": {
    "density": {
      "value": 0.9025,
      "range_min": 0.89,
      "range_max": 0.915,
      "unit": "g/cm³",
      "status": "verified",
      "evidence_level": "handbook",
      "source": "handbook-wypych-2016",
      "conditions": "20 °C, cis-1,4 form."
    },
    "melt_flow_index": {
      "value": null,
      "unit": "g/10min",
      "status": "not_applicable"
    },
    "refractive_index": {
      "value": 1.5605,
      "range_min": 1.516,
      "range_max": 1.605,
      "unit": "",
      "status": "verified",
      "evidence_level": "handbook",
      "source": "handbook-wypych-2016",
      "conditions": "exp., 20 °C, cis-1,4 form."
    },
    "dielectric_constant": {
      "value": 2.3,
      "unit": "",
      "status": "verified",
      "evidence_level": "handbook",
      "source": "handbook-wypych-2016",
      "conditions": "50 Hz, cis-1,4 form."
    },
    "electrical_conductivity": {
      "value": null,
      "unit": "S/m",
      "status": "placeholder"
    },
    "transmittance": {
      "value": null,
      "unit": "%",
      "status": "placeholder"
    },
    "haze": {
      "value": null,
      "unit": "%",
      "status": "placeholder"
    },
    "gloss": {
      "value": null,
      "unit": "%",
      "status": "placeholder"
    },
    "water_absorption": {
      "value": null,
      "unit": "%",
      "status": "placeholder"
    },
    "dielectric_strength": {
      "value": null,
      "unit": "kV/mm",
      "status": "placeholder"
    }
  },
  "synthesis": {
    "polymerization_type": "coordination or anionic chain-growth",
    "common_monomers": [
      "1,3-butadiene"
    ],
    "catalysts": [
      "neodymium catalysts (~98% cis)",
      "cobalt catalysts (~96% cis)",
      "nickel catalysts (~96% cis)",
      "lithium catalysts (mixed cis/trans/vinyl)"
    ],
    "industrial_process_notes": "Russian chemist Sergei Lebedev first polymerized butadiene in 1910 and developed sodium-catalyzed production in 1928; the USSR built the first commercial plant in 1936 (50,000 t/yr by 1940). Modern coordination catalysts (mid-1950s onward) give precise control over cis/trans/vinyl microstructure, which strongly affects properties. ~2.1 million tonnes produced annually (2000s data).",
    "synthesis_scheme_image": null
  },
  "structure_morphology": {
    "tacticity": "Microstructure-dependent: high-cis grades (neodymium/cobalt/nickel catalysts, ~96–98% cis-1,4) are highly stereoregular; lithium-catalyzed grades are a mixed cis/trans/vinyl microstructure (10–30% cis, 20–60% trans, 10–70% vinyl).",
    "crystallinity_typical": {
      "value": 21,
      "range_min": 18,
      "range_max": 24,
      "unit": "%",
      "status": "verified",
      "evidence_level": "handbook",
      "source": "handbook-wypych-2016",
      "conditions": "cis-1,4 form."
    },
    "crystal_structure": "Monoclinic unit cell (cis-1,4 form); a:b:c ≈ 0.853:0.816:1.266 nm, β ≈ 83.3°.",
    "chain_flexibility_notes": "High-cis grades exhibit a low glass transition and strain-induced crystallization similar to natural rubber, giving good strength even without fillers.",
    "tg_relation_notes": null,
    "molecular_weight": {
      "mn": {
        "value": 78500,
        "range_min": 5000,
        "range_max": 152000,
        "unit": "g/mol",
        "status": "verified",
        "evidence_level": "handbook",
        "source": "handbook-wypych-2016",
        "conditions": "cis-1,4 form."
      },
      "mw": {
        "value": 436750,
        "range_min": 56500,
        "range_max": 817000,
        "unit": "g/mol",
        "status": "verified",
        "evidence_level": "handbook",
        "source": "handbook-wypych-2016",
        "conditions": "cis-1,4 form."
      },
      "pdi": {
        "value": 2.9,
        "range_min": 2.0,
        "range_max": 3.8,
        "unit": "",
        "status": "verified",
        "evidence_level": "handbook",
        "source": "handbook-wypych-2016",
        "conditions": "cis-1,4 form."
      }
    },
    "mark_houwink": [
      {
        "solvent": "benzene",
        "temperature_k": 303,
        "k": {
          "value": 0.0337,
          "unit": "mL/g",
          "status": "verified",
          "evidence_level": "handbook",
          "source": "handbook-mark-1999",
          "conditions": "98% cis-1,4, 2% 1,2-vinyl microstructure; osmometry."
        },
        "a": {
          "value": 0.715,
          "unit": "",
          "status": "verified",
          "evidence_level": "handbook",
          "source": "handbook-mark-1999",
          "conditions": "98% cis-1,4, 2% 1,2-vinyl microstructure; osmometry."
        }
      },
      {
        "solvent": "toluene",
        "temperature_k": 303,
        "k": {
          "value": 0.0305,
          "unit": "mL/g",
          "status": "verified",
          "evidence_level": "handbook",
          "source": "handbook-mark-1999",
          "conditions": "98% cis-1,4, 2% 1,2-vinyl microstructure; osmometry."
        },
        "a": {
          "value": 0.725,
          "unit": "",
          "status": "verified",
          "evidence_level": "handbook",
          "source": "handbook-mark-1999",
          "conditions": "98% cis-1,4, 2% 1,2-vinyl microstructure; osmometry."
        }
      }
    ]
  },
  "thermal": {
    "tg": {
      "value": -102,
      "range_min": -106,
      "range_max": -99,
      "unit": "°C",
      "status": "verified",
      "evidence_level": "handbook",
      "source": "handbook-wypych-2016",
      "conditions": "Experimental range for cis-1,4 form; trans-1,4 form has a higher Tg, approximately -72 to -87 °C."
    },
    "tm": {
      "value": 1,
      "unit": "°C",
      "status": "verified",
      "evidence_level": "handbook",
      "source": "handbook-wypych-2016",
      "conditions": "Low, broad melting endotherm typical of imperfect crystallites in high-cis material; trans-1,4 form (more crystallizable) melts far higher, around 80–145 °C."
    },
    "tc": {
      "value": -26,
      "unit": "°C",
      "status": "verified",
      "evidence_level": "handbook",
      "source": "handbook-wypych-2016",
      "conditions": "Isothermal crystallization temperature, cis-1,4 form."
    },
    "hdt": {
      "value": null,
      "unit": "°C",
      "status": "not_applicable"
    },
    "decomposition_onset": {
      "value": null,
      "unit": "°C",
      "status": "placeholder"
    },
    "thermal_conductivity": {
      "value": 0.22,
      "unit": "W/(m·K)",
      "status": "verified",
      "evidence_level": "handbook",
      "source": "handbook-mark-1999",
      "conditions": "Unspecified microstructure, 20 °C."
    }
  },
  "mechanical": {
    "tensile_modulus": {
      "value": null,
      "unit": "MPa",
      "status": "placeholder"
    },
    "yield_strength": {
      "value": 9.1,
      "range_min": 8.9,
      "range_max": 9.3,
      "unit": "MPa",
      "status": "verified",
      "evidence_level": "handbook",
      "source": "handbook-wypych-2016",
      "conditions": "Tensile stress at yield, cis-1,4 form."
    },
    "tensile_strength_at_break": {
      "value": 18.1,
      "range_min": 16.2,
      "range_max": 20,
      "unit": "MPa",
      "status": "verified",
      "evidence_level": "handbook",
      "source": "handbook-wypych-2016",
      "conditions": "cis-1,4 form (strain-crystallizing gum vulcanizate)."
    },
    "elongation_at_break": {
      "value": 535,
      "range_min": 450,
      "range_max": 620,
      "unit": "%",
      "status": "verified",
      "evidence_level": "handbook",
      "source": "handbook-wypych-2016",
      "conditions": "cis-1,4 form."
    },
    "impact_izod": {
      "value": null,
      "unit": "J/m",
      "status": "placeholder"
    },
    "impact_charpy": {
      "value": null,
      "unit": "kJ/m²",
      "status": "placeholder"
    },
    "hardness": {
      "value": 76,
      "range_min": 64,
      "range_max": 88,
      "unit": "Shore A",
      "status": "verified",
      "evidence_level": "handbook",
      "source": "handbook-wypych-2016",
      "conditions": "cis-1,4 form."
    },
    "flexural_modulus": {
      "value": null,
      "unit": "MPa",
      "status": "placeholder"
    },
    "poissons_ratio": {
      "value": 0.432,
      "unit": "",
      "status": "verified",
      "evidence_level": "handbook",
      "source": "handbook-wypych-2016",
      "conditions": "calculated, cis-1,4 form."
    },
    "coefficient_of_friction": {
      "value": null,
      "unit": "",
      "status": "placeholder"
    }
  },
  "chemical_resistance": {
    "solvent_resistance": {
      "dilute acids": {
        "value": "not resistant",
        "status": "verified",
        "evidence_level": "handbook",
        "source": "handbook-wypych-2016"
      },
      "concentrated acids": {
        "value": "not resistant",
        "status": "verified",
        "evidence_level": "handbook",
        "source": "handbook-wypych-2016"
      },
      "alcohols": {
        "value": "resistant",
        "status": "verified",
        "evidence_level": "handbook",
        "source": "handbook-wypych-2016"
      },
      "alkalis": {
        "value": "not resistant",
        "status": "verified",
        "evidence_level": "handbook",
        "source": "handbook-wypych-2016"
      },
      "aromatic hydrocarbons": {
        "value": "not resistant",
        "status": "verified",
        "evidence_level": "handbook",
        "source": "handbook-wypych-2016"
      },
      "esters": {
        "value": "not resistant",
        "status": "verified",
        "evidence_level": "handbook",
        "source": "handbook-wypych-2016"
      },
      "halogenated hydrocarbons": {
        "value": "not resistant",
        "status": "verified",
        "evidence_level": "handbook",
        "source": "handbook-wypych-2016"
      }
    },
    "weathering_uv": {
      "value": null,
      "status": "placeholder"
    },
    "hydrolysis_resistance": {
      "value": null,
      "status": "not_applicable"
    },
    "flammability_ul94": {
      "value": null,
      "status": "placeholder"
    },
    "limiting_oxygen_index": {
      "value": null,
      "unit": "%",
      "status": "placeholder"
    },
    "solubility_parameter": {
      "value": 17.1,
      "range_min": 16.2,
      "range_max": 18.0,
      "unit": "MPa^0.5",
      "status": "verified",
      "evidence_level": "handbook",
      "source": "handbook-wypych-2016",
      "conditions": "cis-1,4 form."
    },
    "gas_permeability": [
      {
        "key": "N2",
        "value": 1.44e-12,
        "unit": "cm³(STP)·cm/(cm²·s·Pa)",
        "conditions": "25 °C, cis-1,4 form.",
        "status": "verified",
        "evidence_level": "handbook",
        "source": "handbook-wypych-2016"
      },
      {
        "key": "O2",
        "value": 1.43e-12,
        "unit": "cm³(STP)·cm/(cm²·s·Pa)",
        "conditions": "25 °C, cis-1,4 form; converted from m³·m/(m²·s·Pa) × 10⁻¹⁷.",
        "status": "verified",
        "evidence_level": "handbook",
        "source": "handbook-mark-1999"
      },
      {
        "key": "CO2",
        "value": 1.04e-11,
        "unit": "cm³(STP)·cm/(cm²·s·Pa)",
        "conditions": "25 °C, cis-1,4 form; converted from m³·m/(m²·s·Pa) × 10⁻¹⁷.",
        "status": "verified",
        "evidence_level": "handbook",
        "source": "handbook-mark-1999"
      }
    ]
  },
  "processing": {
    "processing_methods": [
      "compounding + vulcanization (tires/rubber goods)",
      "blending as an impact modifier (plastics)"
    ],
    "processing_temp_range": {
      "value": null,
      "unit": "°C",
      "status": "placeholder"
    },
    "drying_required": null,
    "shrinkage_rate": {
      "value": null,
      "unit": "%",
      "status": "placeholder"
    }
  },
  "applications": [
    {
      "sector": "Tires",
      "examples": [
        "tire tread/sidewall compounds"
      ],
      "notes": "~70% of BR production; improves wear resistance and rolling efficiency."
    },
    {
      "sector": "Plastics",
      "examples": [
        "impact modifier for polystyrene and ABS"
      ],
      "notes": "~25% of production."
    },
    {
      "sector": "Sporting goods",
      "examples": [
        "golf ball cores"
      ],
      "notes": "~20,000 tonnes/yr; prized for high resilience."
    },
    {
      "sector": "Industrial & aerospace",
      "examples": [
        "hoses",
        "railway pads",
        "HTPB solid rocket booster binder"
      ]
    }
  ],
  "environmental": {
    "recyclable": false,
    "biodegradable": false,
    "degradation_pathway": null,
    "environmental_notes": null
  },
  "references": [
    "wiki-polybutadiene",
    "handbook-wypych-2016",
    "handbook-mark-1999"
  ],
  "media": {
    "hero_image": null,
    "diagrams": [],
    "structure_render_2d": {
      "src": "~/assets/structures/polybutadiene.svg",
      "alt": "Repeat unit of Polybutadiene, drawn as a skeletal structure with polymer brackets",
      "source_url": "",
      "author": "Atlas of Polymers",
      "license": "CC BY-SA 4.0",
      "tool": "ChemDraw",
      "generated_date": "2026-07-27"
    },
    "structure_render_3d": {
      "src": "/structures/polybutadiene.sdf",
      "alt": "Ball-and-stick model of one Polybutadiene repeat unit",
      "caption": "A three-unit model is available alongside this one.",
      "source_url": "",
      "author": "Atlas of Polymers",
      "license": "CC BY-SA 4.0",
      "tool": "ChemDraw",
      "generated_date": "2026-07-27"
    }
  },
  "toxicity_safety": {
    "ld50_oral_rat": {
      "value": null,
      "unit": "mg/kg",
      "status": "placeholder"
    },
    "nfpa_health_rating": {
      "value": 1,
      "unit": "",
      "status": "verified",
      "evidence_level": "handbook",
      "source": "handbook-wypych-2016",
      "conditions": "HMIS rating, 0–4 scale"
    },
    "nfpa_flammability_rating": {
      "value": 1,
      "unit": "",
      "status": "verified",
      "evidence_level": "handbook",
      "source": "handbook-wypych-2016",
      "conditions": "HMIS rating, 0–4 scale"
    },
    "nfpa_reactivity_rating": {
      "value": 0,
      "unit": "",
      "status": "verified",
      "evidence_level": "handbook",
      "source": "handbook-wypych-2016",
      "conditions": "HMIS rating, 0–4 scale"
    },
    "carcinogenic_classification": {
      "value": "not listed by ACGIH, NIOSH, NTP",
      "status": "verified",
      "evidence_level": "handbook",
      "source": "handbook-wypych-2016"
    },
    "safety_notes": null
  }
}

File: src/content/polymerData/polybutylene-adipate-terephthalate.json
{
  "id": "polybutylene-adipate-terephthalate",
  "slug": "polybutylene-adipate-terephthalate",
  "name": "Polybutylene Adipate Terephthalate (PBAT): Against Pollution",
  "abbreviation": [
    "PBAT"
  ],
  "type": "hub",
  "parent": null,
  "cas_number": "130479-65-1",
  "resin_id_code": null,
  "chemical_formula": {
    "empirical": "(C10H16O4)x·(C12H12O4)y",
    "structural": "[-O-(CH2)4-O-CO-(CH2)4-CO-]x[-O-(CH2)4-O-CO-C6H4-CO-]y"
  },
  "repeat_unit": "{[][>]OCCCCOC(=O)CCCCC(=O)[<],[>]OCCCCOC(=O)c1ccc(cc1)C(=O)[<][]}",
  "smiles_depiction": "*OCCCCOC(=O)CCCCC(=O)*.*OCCCCOC(=O)c1ccc(cc1)C(=O)*",
  "notation_note": "A random copolyester. The flexible aliphatic adipate segments are what bacteria can attack; the rigid aromatic terephthalate segments are what make it strong enough to use.",
  "iupac_name": null,
  "synonyms": [
    "ecoflex",
    "Origo-Bi",
    "Eastar Bio"
  ],
  "aliases": [
    {
      "name": "ecoflex",
      "autolinkable": false
    }
  ],
  "chemical_family": [
    "biodegradable-polyester",
    "polyester"
  ],
  "backbone_class": "heterochain",
  "polymerization_mechanism": [
    "step-growth-condensation"
  ],
  "monomer": [
    {
      "name": "Adipic acid",
      "wikipedia_url": "https://en.wikipedia.org/wiki/Adipic_acid"
    },
    {
      "name": "1,4-Butanediol",
      "wikipedia_url": "https://en.wikipedia.org/wiki/1,4-Butanediol"
    },
    {
      "name": "Terephthalic acid",
      "wikipedia_url": "https://en.wikipedia.org/wiki/Terephthalic_acid"
    }
  ],
  "polymer_class": "thermoplastic",
  "year_of_origin": 1992,
  "era": "The Specialty Polymers Age (1980-1999)",
  "key_figures": [
    "BASF"
  ],
  "historical_events_referenced": [
    "United Nations Earth Summit, Rio de Janeiro, June 1992"
  ],
  "historical_images": [
    {
      "src": "~/assets/polymers/polybutylene-adipate-terephthalate/rio-92-greenpeace-banner.webp",
      "alt": "An aerial photograph of Sugarloaf Mountain in Rio de Janeiro, with a cable car passing in the foreground and a large white banner reading 'SOLD / VENDIDO' with a Greenpeace logo hung across the rock face.",
      "caption": "A Greenpeace banner on Sugarloaf Mountain during the June 1992 Earth Summit, protesting what activists saw as a conference trading firm commitments for compromise.",
      "source_url": "https://commons.wikimedia.org/wiki/File:Faixa_do_Greenpeace_no_P%C3%A3o_de_A%C3%A7%C3%BAcar_%E2%80%93_Rio-92_%E2%80%93_1992_%E2%80%93_Celso_Meira.jpeg",
      "author": "Celso Meira",
      "license": "Public domain"
    },
    {
      "src": "~/assets/polymers/polybutylene-adipate-terephthalate/basf-ludwigshafen-plant.webp",
      "alt": "A wide view across farmland toward a large chemical plant on the horizon, its skyline dense with distillation towers, storage tanks and a tall red-and-white striped chimney.",
      "caption": "Part of BASF's Ludwigshafen site, where PBAT was developed through the early 1990s and first sold, as ecoflex, in 1998.",
      "source_url": "https://commons.wikimedia.org/wiki/File:BASF_Ludwigshafen_part.jpg",
      "author": "Felix König",
      "license": "CC BY 3.0"
    },
    {
      "src": "~/assets/polymers/polybutylene-adipate-terephthalate/materbi-bags-cutlery.webp",
      "alt": "A folded compostable plastic bag printed with green leaf logos and multilingual 'bio and compostable' text, laid beside a wrapped set of disposable cutlery marked with the same certification symbols and the brand name Mater-Bi.",
      "caption": "Compostable bags and cutlery made with Mater-Bi, Novamont's brand for starch blended with an aliphatic-aromatic copolyester in the same family as PBAT.",
      "source_url": "https://commons.wikimedia.org/wiki/File:Sacchetti.jpg",
      "author": "JKey128",
      "license": "CC BY-SA 4.0"
    },
    {
      "src": "~/assets/polymers/polybutylene-adipate-terephthalate/compost-facility-germany.webp",
      "alt": "Two long windrows of dark, decomposing organic material piled beside a paved yard, with an open-sided barn and trees in the background.",
      "caption": "A central composting site in Germany, the kind of industrial-scale facility where a certified compostable film has to prove it breaks down on schedule.",
      "source_url": "https://commons.wikimedia.org/wiki/File:Compost_site_germany.JPG",
      "author": "Crystalclear",
      "license": "CC BY-SA 3.0"
    }
  ],
  "physical": {
    "density": {
      "value": null,
      "unit": "g/cm³",
      "status": "placeholder"
    },
    "melt_flow_index": {
      "value": null,
      "unit": "g/10min",
      "status": "placeholder"
    },
    "refractive_index": {
      "value": null,
      "unit": "",
      "status": "placeholder"
    },
    "dielectric_constant": {
      "value": null,
      "unit": "",
      "status": "placeholder"
    },
    "electrical_conductivity": {
      "value": null,
      "unit": "S/m",
      "status": "placeholder"
    },
    "transmittance": {
      "value": null,
      "unit": "%",
      "status": "placeholder"
    },
    "haze": {
      "value": null,
      "unit": "%",
      "status": "placeholder"
    },
    "gloss": {
      "value": null,
      "unit": "%",
      "status": "placeholder"
    },
    "water_absorption": {
      "value": null,
      "unit": "%",
      "status": "placeholder"
    },
    "dielectric_strength": {
      "value": null,
      "unit": "kV/mm",
      "status": "placeholder"
    }
  },
  "synthesis": {
    "polymerization_type": "step-growth condensation",
    "common_monomers": [
      "adipic acid",
      "1,4-butanediol",
      "terephthalic acid"
    ],
    "catalysts": [],
    "industrial_process_notes": "Developed to address environmental concerns about PET plastic persistence: roughly 30% of global PET production becomes bottles, of which only 15–35% is recycled. Major manufacturers: BASF (ecoflex), Novamont (Origo-Bi), Eastman Chemical (Eastar Bio), and numerous Chinese suppliers.",
    "synthesis_scheme_image": null
  },
  "structure_morphology": {
    "tacticity": null,
    "crystallinity_typical": {
      "value": null,
      "unit": "%",
      "status": "placeholder",
      "conditions": "Random copolymer structure prevents significant crystallization, giving a wide melting range rather than a sharp Tm."
    },
    "crystal_structure": null,
    "chain_flexibility_notes": "Low elastic modulus and stiffness, but high flexibility and toughness, properties comparable to LDPE, which is what makes it a practical drop-in replacement for LDPE film in compostable applications.",
    "tg_relation_notes": null,
    "molecular_weight": {
      "mn": {
        "value": null,
        "unit": "g/mol",
        "status": "placeholder"
      },
      "mw": {
        "value": null,
        "unit": "g/mol",
        "status": "placeholder"
      },
      "pdi": {
        "value": null,
        "unit": "",
        "status": "placeholder"
      }
    }
  },
  "thermal": {
    "tg": {
      "value": null,
      "unit": "°C",
      "status": "placeholder"
    },
    "tm": {
      "value": null,
      "unit": "°C",
      "status": "placeholder",
      "conditions": "Random copolymer gives a wide melting range rather than a single sharp value; no specific range sourced."
    },
    "tc": {
      "value": null,
      "unit": "°C",
      "status": "placeholder"
    },
    "hdt": {
      "value": null,
      "unit": "°C",
      "status": "placeholder"
    },
    "decomposition_onset": {
      "value": null,
      "unit": "°C",
      "status": "placeholder"
    },
    "thermal_conductivity": {
      "value": null,
      "unit": "W/(m·K)",
      "status": "placeholder"
    }
  },
  "mechanical": {
    "tensile_modulus": {
      "value": null,
      "unit": "MPa",
      "status": "placeholder",
      "conditions": "Qualitatively 'low elastic modulus'; no specific number sourced."
    },
    "yield_strength": {
      "value": null,
      "unit": "MPa",
      "status": "placeholder"
    },
    "tensile_strength_at_break": {
      "value": null,
      "unit": "MPa",
      "status": "placeholder"
    },
    "elongation_at_break": {
      "value": null,
      "unit": "%",
      "status": "placeholder"
    },
    "impact_izod": {
      "value": null,
      "unit": "J/m",
      "status": "placeholder"
    },
    "impact_charpy": {
      "value": null,
      "unit": "kJ/m²",
      "status": "placeholder"
    },
    "hardness": {
      "value": null,
      "unit": "Shore",
      "status": "placeholder"
    },
    "flexural_modulus": {
      "value": null,
      "unit": "MPa",
      "status": "placeholder"
    },
    "poissons_ratio": {
      "value": null,
      "unit": "",
      "status": "placeholder"
    },
    "coefficient_of_friction": {
      "value": null,
      "unit": "",
      "status": "placeholder"
    }
  },
  "chemical_resistance": {
    "solvent_resistance": {},
    "weathering_uv": {
      "value": null,
      "status": "placeholder"
    },
    "hydrolysis_resistance": {
      "value": "Fully biodegradable when composted; ~90% degradation after 80 days (BASF ecoflex test)",
      "status": "verified",
      "evidence_level": "tertiary",
      "source": "wiki-pbat"
    },
    "flammability_ul94": {
      "value": null,
      "status": "placeholder"
    },
    "limiting_oxygen_index": {
      "value": null,
      "unit": "%",
      "status": "placeholder"
    },
    "solubility_parameter": {
      "value": null,
      "unit": "MPa^0.5",
      "status": "placeholder"
    }
  },
  "processing": {
    "processing_methods": [
      "film blowing/extrusion",
      "compostable bag manufacturing",
      "extrusion coating (paper cups)"
    ],
    "processing_temp_range": {
      "value": null,
      "unit": "°C",
      "status": "placeholder"
    },
    "drying_required": null,
    "shrinkage_rate": {
      "value": null,
      "unit": "%",
      "status": "placeholder"
    }
  },
  "applications": [
    {
      "sector": "Packaging",
      "examples": [
        "cling wrap for food packaging",
        "compostable plastic bags"
      ]
    },
    {
      "sector": "Agriculture",
      "examples": [
        "agricultural mulch film"
      ]
    },
    {
      "sector": "Food service",
      "examples": [
        "water-resistant coatings for paper cups"
      ]
    },
    {
      "sector": "Emerging",
      "examples": [
        "antimicrobial films"
      ]
    }
  ],
  "environmental": {
    "recyclable": false,
    "biodegradable": true,
    "degradation_pathway": "Butylene adipate groups enable biodegradation under composting conditions (~90% degradation after 80 days per BASF ecoflex testing).",
    "environmental_notes": "Does not degrade in marine and fresh water. This is an important caveat similar to PLA's marine-litter limitation."
  },
  "references": [
    "wiki-pbat"
  ],
  "media": {
    "hero_image": null,
    "diagrams": [],
    "structure_render_2d": {
      "src": "~/assets/structures/polybutylene-adipate-terephthalate.svg",
      "alt": "Repeat unit of Polybutylene Adipate Terephthalate, drawn as a skeletal structure with polymer brackets",
      "source_url": "",
      "author": "Atlas of Polymers",
      "license": "CC BY-SA 4.0",
      "tool": "ChemDraw",
      "generated_date": "2026-07-27"
    },
    "structure_render_3d": {
      "src": "/structures/polybutylene-adipate-terephthalate.sdf",
      "alt": "Ball-and-stick model of one Polybutylene Adipate Terephthalate repeat unit",
      "caption": "A three-unit model is available alongside this one.",
      "source_url": "",
      "author": "Atlas of Polymers",
      "license": "CC BY-SA 4.0",
      "tool": "ChemDraw",
      "generated_date": "2026-07-27"
    }
  },
  "toxicity_safety": {
    "ld50_oral_rat": {
      "value": null,
      "unit": "mg/kg",
      "status": "placeholder"
    },
    "nfpa_health_rating": {
      "value": null,
      "unit": "",
      "status": "placeholder"
    },
    "nfpa_flammability_rating": {
      "value": null,
      "unit": "",
      "status": "placeholder"
    },
    "nfpa_reactivity_rating": {
      "value": null,
      "unit": "",
      "status": "placeholder"
    },
    "carcinogenic_classification": {
      "value": null,
      "status": "placeholder"
    },
    "safety_notes": null
  }
}
