Repository: kiarashfa/PolymerAtlas

# Atlas of Polymers

A free, history-narrated encyclopedia of the polymers that made the modern
world, with 96 entries across seven eras (1833 onward), from nature's
macromolecules to designed smart materials. No ads, no logins, no tracking.

Each polymer page pairs an author-written historical narrative with a fully
structured, cited property dataset: identity, classification, history,
synthesis, structure & morphology, physical / thermal / mechanical
properties, chemical resistance, processing, applications, environmental &
recycling notes, and numbered references. Values that haven't been verified
yet say so honestly; nothing is faked.

File: src/content/polymerData/polybutylene-succinate.json
{
  "id": "polybutylene-succinate",
  "slug": "polybutylene-succinate",
  "name": "Polybutylene Succinate (PBS): When Soil Became a Polymer's Best Friend",
  "abbreviation": [
    "PBS"
  ],
  "type": "hub",
  "parent": null,
  "cas_number": "26247-20-1",
  "resin_id_code": null,
  "chemical_formula": {
    "empirical": "(C8H12O4)n",
    "structural": "[-O-(CH2)4-O-CO-(CH2)2-CO-]n"
  },
  "repeat_unit": "{[][>]OCCCCOC(=O)CCC(=O)[<][]}",
  "smiles_depiction": "*OCCCCOC(=O)CCC(=O)*",
  "iupac_name": null,
  "synonyms": [
    "GS Pla (trade name)"
  ],
  "aliases": [
    {
      "name": "GS Pla",
      "autolinkable": false
    }
  ],
  "chemical_family": [
    "biodegradable-polyester",
    "polyester"
  ],
  "backbone_class": "heterochain",
  "polymerization_mechanism": [
    "step-growth-condensation"
  ],
  "monomer": [
    {
      "name": "Succinic acid",
      "wikipedia_url": "https://en.wikipedia.org/wiki/Succinic_acid"
    },
    {
      "name": "1,4-Butanediol",
      "wikipedia_url": "https://en.wikipedia.org/wiki/1,4-Butanediol"
    }
  ],
  "polymer_class": "thermoplastic",
  "year_of_origin": 1993,
  "era": "The Specialty Polymers Age (1980-1999)",
  "key_figures": [
    "Agostinho Vicente Lourenço",
    "Showa Highpolymer"
  ],
  "historical_events_referenced": [
    "Dissolution of Czechoslovakia (1 January 1993)"
  ],
  "historical_images": [
    {
      "src": "~/assets/polymers/polybutylene-succinate/baltic-amber-raw.webp",
      "alt": "A rough, translucent orange-gold lump of raw amber, its cut face showing streaky internal patterning, resting beside a clear plastic ruler for scale.",
      "caption": "Raw Baltic amber. Succinic acid (half of the chain in polybutylene succinate) is named for it, after Georgius Agricola isolated the acid from distilled amber in 1546.",
      "source_url": "https://commons.wikimedia.org/wiki/File:A_piece_of_raw_Baltic_amber_2.jpg",
      "author": "W.carter",
      "license": "CC BY-SA 4.0"
    },
    {
      "src": "~/assets/polymers/polybutylene-succinate/keihin-industrial-zone-kawasaki.webp",
      "alt": "An aerial view over a dense industrial waterfront, packed with storage tanks, chimneys, and refinery towers, with a hazy city skyline visible in the distance beyond.",
      "caption": "Part of the Keihin Industrial Zone around Kawasaki, Japan. This is the pipeline-linked petrochemical corridor where Showa Denko, parent of Showa Highpolymer, has long operated.",
      "source_url": "https://commons.wikimedia.org/wiki/File:Tonen_Chemical_Kombinat,_Kawasaki.jpg",
      "author": "takato marui from Osaka, Japan",
      "license": "CC BY-SA 2.0"
    },
    {
      "src": "~/assets/polymers/polybutylene-succinate/succinic-acid-crystals.webp",
      "alt": "A small glass specimen jar with a screw cap, containing a cluster of small, pinkish-white crystals in its bottom corner.",
      "caption": "A laboratory sample of succinic acid, one of the two plain, four-carbon molecules that alternate to build PBS's chain.",
      "source_url": "https://commons.wikimedia.org/wiki/File:Sample_of_succinic_acid.jpg",
      "author": "LHcheM",
      "license": "CC BY-SA 3.0"
    },
    {
      "src": "~/assets/polymers/polybutylene-succinate/black-plastic-mulch-strawberry-field.webp",
      "alt": "Rows of young strawberry seedlings growing through slits in a black plastic mulch film laid over raised soil beds in a field.",
      "caption": "Strawberries growing through conventional black plastic mulch film, the kind of petroleum-based sheeting a PBS-based film is designed to replace, tillable into the soil rather than pulled up and landfilled.",
      "source_url": "https://commons.wikimedia.org/wiki/File:Strawberry_plants_growing_along_black_plastic_mulch_in_a_farm_field_during_springtime.jpg",
      "author": "Shixart1985",
      "license": "CC BY 2.0"
    },
    {
      "src": "~/assets/polymers/polybutylene-succinate/koruna-1993-provisional-banknote.webp",
      "alt": "A green and cream Czechoslovak 100-koruna banknote dated 1961, bearing a small rectangular adhesive stamp overprint in its upper-left corner.",
      "caption": "A 1961 Czechoslovak banknote carrying the adhesive stamp Slovakia used from February 1993 to mark its share of the currency, after the koruna itself split five weeks behind the country it was named for.",
      "source_url": "https://commons.wikimedia.org/wiki/File:100_Czechoslovakan_koruna_1993_Provisional_Issue_Obverse.jpg",
      "author": "ТамараГончарук",
      "license": "CC BY-SA 4.0"
    }
  ],
  "physical": {
    "density": {
      "value": 1.26,
      "unit": "g/cm³",
      "status": "verified",
      "evidence_level": "tertiary",
      "source": "wiki-pbs"
    },
    "melt_flow_index": {
      "value": null,
      "unit": "g/10min",
      "status": "placeholder"
    },
    "refractive_index": {
      "value": null,
      "unit": "",
      "status": "placeholder"
    },
    "dielectric_constant": {
      "value": null,
      "unit": "",
      "status": "placeholder"
    },
    "electrical_conductivity": {
      "value": null,
      "unit": "S/m",
      "status": "placeholder"
    },
    "transmittance": {
      "value": null,
      "unit": "%",
      "status": "placeholder"
    },
    "haze": {
      "value": null,
      "unit": "%",
      "status": "placeholder"
    },
    "gloss": {
      "value": null,
      "unit": "%",
      "status": "placeholder"
    },
    "water_absorption": {
      "value": null,
      "unit": "%",
      "status": "placeholder"
    },
    "dielectric_strength": {
      "value": null,
      "unit": "kV/mm",
      "status": "placeholder"
    }
  },
  "synthesis": {
    "polymerization_type": "step-growth condensation (direct esterification)",
    "common_monomers": [
      "succinic acid",
      "1,4-butanediol"
    ],
    "catalysts": [],
    "industrial_process_notes": "First synthesized in 1863 by Portuguese chemistry professor Agostinho Vicente Lourenco; later refined by Wallace Carothers in the 1930s. Renewed interest emerged in the 1990s. Showa High Polymer built initial commercial capacity in 1993; Mitsubishi Chemicals launched the trade name GS Pla in 2003. Current producers, mostly Chinese and South Korean, reach capacities around 20,000 tonnes/year.",
    "synthesis_scheme_image": null
  },
  "structure_morphology": {
    "tacticity": null,
    "crystallinity_typical": {
      "value": null,
      "unit": "%",
      "status": "placeholder"
    },
    "crystal_structure": null,
    "chain_flexibility_notes": "Properties broadly comparable to polypropylene, positioning PBS as a biodegradable drop-in substitute for some PP applications.",
    "tg_relation_notes": null,
    "molecular_weight": {
      "mn": {
        "value": null,
        "unit": "g/mol",
        "status": "placeholder"
      },
      "mw": {
        "value": null,
        "unit": "g/mol",
        "status": "placeholder"
      },
      "pdi": {
        "value": null,
        "unit": "",
        "status": "placeholder"
      }
    }
  },
  "thermal": {
    "tg": {
      "value": null,
      "unit": "°C",
      "status": "placeholder"
    },
    "tm": {
      "value": 115,
      "unit": "°C",
      "status": "verified",
      "evidence_level": "tertiary",
      "source": "wiki-pbs"
    },
    "tc": {
      "value": null,
      "unit": "°C",
      "status": "placeholder"
    },
    "hdt": {
      "value": null,
      "unit": "°C",
      "status": "placeholder"
    },
    "decomposition_onset": {
      "value": null,
      "unit": "°C",
      "status": "placeholder"
    },
    "thermal_conductivity": {
      "value": null,
      "unit": "W/(m·K)",
      "status": "placeholder"
    }
  },
  "mechanical": {
    "tensile_modulus": {
      "value": null,
      "unit": "MPa",
      "status": "placeholder"
    },
    "yield_strength": {
      "value": null,
      "unit": "MPa",
      "status": "placeholder"
    },
    "tensile_strength_at_break": {
      "value": null,
      "unit": "MPa",
      "status": "placeholder",
      "conditions": "Qualitatively 'comparable to polypropylene'; no specific number sourced."
    },
    "elongation_at_break": {
      "value": null,
      "unit": "%",
      "status": "placeholder"
    },
    "impact_izod": {
      "value": null,
      "unit": "J/m",
      "status": "placeholder"
    },
    "impact_charpy": {
      "value": null,
      "unit": "kJ/m²",
      "status": "placeholder"
    },
    "hardness": {
      "value": null,
      "unit": "Shore",
      "status": "placeholder"
    },
    "flexural_modulus": {
      "value": null,
      "unit": "MPa",
      "status": "placeholder"
    },
    "poissons_ratio": {
      "value": null,
      "unit": "",
      "status": "placeholder"
    },
    "coefficient_of_friction": {
      "value": null,
      "unit": "",
      "status": "placeholder"
    }
  },
  "chemical_resistance": {
    "solvent_resistance": {},
    "weathering_uv": {
      "value": null,
      "status": "placeholder"
    },
    "hydrolysis_resistance": {
      "value": "Biodegraded by multiple microorganisms (Aspergillus versicolor most effective); degrades better as powder/film than as pellets, in a slow-then-accelerated-then-leveling-off three-phase process",
      "status": "verified",
      "evidence_level": "tertiary",
      "source": "wiki-pbs"
    },
    "flammability_ul94": {
      "value": null,
      "status": "placeholder"
    },
    "limiting_oxygen_index": {
      "value": null,
      "unit": "%",
      "status": "placeholder"
    },
    "solubility_parameter": {
      "value": null,
      "unit": "MPa^0.5",
      "status": "placeholder"
    }
  },
  "processing": {
    "processing_methods": [
      "film blowing/extrusion",
      "injection molding"
    ],
    "processing_temp_range": {
      "value": null,
      "unit": "°C",
      "status": "placeholder"
    },
    "drying_required": null,
    "shrinkage_rate": {
      "value": null,
      "unit": "%",
      "status": "placeholder"
    }
  },
  "applications": [
    {
      "sector": "Packaging",
      "examples": [
        "packaging films",
        "disposable tableware"
      ]
    },
    {
      "sector": "Agriculture",
      "examples": [
        "agricultural mulching films"
      ]
    },
    {
      "sector": "Medical",
      "examples": [
        "implants",
        "drug encapsulation systems"
      ]
    }
  ],
  "environmental": {
    "recyclable": false,
    "biodegradable": true,
    "degradation_pathway": "Microbial biodegradation (e.g. Aspergillus versicolor), proceeding through slow, accelerated, then leveling-off phases; more effective in powder/film form than pellets.",
    "environmental_notes": null
  },
  "references": [
    "wiki-pbs"
  ],
  "media": {
    "hero_image": null,
    "diagrams": [],
    "structure_render_2d": {
      "src": "~/assets/structures/polybutylene-succinate.svg",
      "alt": "Repeat unit of Polybutylene Succinate, drawn as a skeletal structure with polymer brackets",
      "source_url": "",
      "author": "Atlas of Polymers",
      "license": "CC BY-SA 4.0",
      "tool": "ChemDraw",
      "generated_date": "2026-07-27"
    },
    "structure_render_3d": {
      "src": "/structures/polybutylene-succinate.sdf",
      "alt": "Ball-and-stick model of one Polybutylene Succinate repeat unit",
      "caption": "A three-unit model is available alongside this one.",
      "source_url": "",
      "author": "Atlas of Polymers",
      "license": "CC BY-SA 4.0",
      "tool": "ChemDraw",
      "generated_date": "2026-07-27"
    }
  },
  "toxicity_safety": {
    "ld50_oral_rat": {
      "value": null,
      "unit": "mg/kg",
      "status": "placeholder"
    },
    "nfpa_health_rating": {
      "value": null,
      "unit": "",
      "status": "placeholder"
    },
    "nfpa_flammability_rating": {
      "value": null,
      "unit": "",
      "status": "placeholder"
    },
    "nfpa_reactivity_rating": {
      "value": null,
      "unit": "",
      "status": "placeholder"
    },
    "carcinogenic_classification": {
      "value": null,
      "status": "placeholder"
    },
    "safety_notes": null
  }
}

File: src/content/polymerData/polybutylene-terephthalate.json
{
  "id": "polybutylene-terephthalate",
  "slug": "polybutylene-terephthalate",
  "name": "Polybutylene Terephthalate (PBT): The Electric Insulator",
  "abbreviation": [
    "PBT"
  ],
  "type": "hub",
  "parent": null,
  "cas_number": "24968-12-5",
  "resin_id_code": null,
  "chemical_formula": {
    "empirical": "(C12H12O4)n",
    "structural": "[-O-(CH2)4-O-CO-C6H4-CO-]n"
  },
  "repeat_unit": "{[][>]OCCCCOC(=O)c1ccc(cc1)C(=O)[<][]}",
  "smiles_depiction": "*OCCCCOC(=O)c1ccc(cc1)C(=O)*",
  "iupac_name": null,
  "synonyms": [
    "Novaduran",
    "Celanex",
    "Crastin",
    "Ultradur"
  ],
  "aliases": [
    {
      "name": "Novaduran",
      "autolinkable": false
    },
    {
      "name": "Celanex",
      "autolinkable": false
    },
    {
      "name": "Ultradur",
      "autolinkable": false
    }
  ],
  "chemical_family": [
    "polyester"
  ],
  "backbone_class": "heterochain",
  "polymerization_mechanism": [
    "step-growth-condensation"
  ],
  "monomer": [
    {
      "name": "1,4-Butanediol",
      "wikipedia_url": "https://en.wikipedia.org/wiki/1,4-Butanediol"
    },
    {
      "name": "Terephthalic acid",
      "wikipedia_url": "https://en.wikipedia.org/wiki/Terephthalic_acid"
    }
  ],
  "polymer_class": "thermoplastic",
  "year_of_origin": 1968,
  "era": "The Engineering Polymers Era (1961-1979)",
  "key_figures": ["Celanese Corporation", "General Electric"],
  "historical_events_referenced": ["Prague Spring and the Warsaw Pact invasion of Czechoslovakia (1968)", "Bob Beamon's long jump world record at the 1968 Mexico City Olympics"],
  "historical_images": [
    {
      "src": "~/assets/polymers/polybutylene-terephthalate/prague-spring-soviet-invasion-1968.webp",
      "alt": "Two young men walk along a cobbled Prague street past a burning tank wreathed in smoke, one of them carrying a Czechoslovak flag, as onlookers watch from the pavement and soldiers stand atop a second armoured vehicle behind it.",
      "caption": "Prague, August 1968: a burning tank during the Warsaw Pact invasion that ended the Prague Spring reforms within days of the Soviet response.",
      "source_url": "https://commons.wikimedia.org/wiki/File:10_Soviet_Invasion_of_Czechoslovakia_-_Flickr_-_The_Central_Intelligence_Agency.jpg",
      "author": "The Central Intelligence Agency",
      "license": "Public domain"
    },
    {
      "src": "~/assets/polymers/polybutylene-terephthalate/bob-beamon-long-jump-1968.webp",
      "alt": "A close-up action photograph of an athlete in mid-air during a long jump, knees drawn up toward his chest, arms trailing behind, with a blurred stadium crowd in the background.",
      "caption": "Bob Beamon in flight at the 1968 Mexico City Olympics, seconds before landing a world record that would stand until 1991.",
      "source_url": "https://commons.wikimedia.org/wiki/File:Bob_Beamon_1968.jpg",
      "author": "Unknown author",
      "license": "CC0"
    },
    {
      "src": "~/assets/polymers/polybutylene-terephthalate/pbt-keyboard-keycaps.webp",
      "alt": "A close-up view of a mechanical keyboard's function-row and number-row keycaps in matte dark grey, with a single red Escape key at the left edge.",
      "caption": "PBT keycaps on a mechanical keyboard, valued for keeping their matte finish and printed legends far longer than cheaper keycap plastics.",
      "source_url": "https://commons.wikimedia.org/wiki/File:Vortex_Doubleshot_PBT_front_printed_keycaps_(19175010650).jpg",
      "author": "Brett Spangler from Austin, US",
      "license": "CC BY-SA 2.0"
    },
    {
      "src": "~/assets/polymers/polybutylene-terephthalate/heavy-duty-vehicle-connector.webp",
      "alt": "A close-up of a black, threaded, cylindrical electrical connector plug with nine gold pins set into a red insert, attached to a thick coiled cable.",
      "caption": "A heavy-duty vehicle wiring connector, the class of rigid, weatherproof, precisely molded part that engineering polyesters like PBT were built to fill.",
      "source_url": "https://commons.wikimedia.org/wiki/File:J1939-Stecker.jpg",
      "author": "Florian-schäffer",
      "license": "CC BY-SA 3.0"
    }
  ],
  "physical": {
    "density": {
      "value": 1.29,
      "range_min": 1.24,
      "range_max": 1.34,
      "unit": "g/cm³",
      "status": "verified",
      "evidence_level": "handbook",
      "source": "handbook-wypych-2016",
      "conditions": "At 20°C, unfilled resin. Mark's Polymer Data Handbook reports measured densities of 1.33–1.34 g/cm³."
    },
    "melt_flow_index": {
      "value": 34,
      "range_min": 18,
      "range_max": 50,
      "unit": "g/10min",
      "status": "verified",
      "evidence_level": "handbook",
      "source": "handbook-wypych-2016",
      "conditions": "250°C/2.16 kg"
    },
    "refractive_index": {
      "value": null,
      "unit": "",
      "status": "placeholder"
    },
    "dielectric_constant": {
      "value": 3.25,
      "range_min": 3.2,
      "range_max": 3.3,
      "unit": "",
      "status": "verified",
      "evidence_level": "handbook",
      "source": "handbook-wypych-2016",
      "conditions": "1 MHz"
    },
    "electrical_conductivity": {
      "value": null,
      "range_min": 2.5e-15,
      "range_max": 1e-13,
      "unit": "S/m",
      "status": "verified",
      "evidence_level": "handbook",
      "source": "handbook-wypych-2016",
      "conditions": "Reciprocal of reported volume resistivity range (~1×10¹³–4×10¹⁴ Ω·m)."
    },
    "transmittance": {
      "value": null,
      "unit": "%",
      "status": "placeholder"
    },
    "haze": {
      "value": null,
      "unit": "%",
      "status": "placeholder"
    },
    "gloss": {
      "value": null,
      "unit": "%",
      "status": "placeholder"
    },
    "water_absorption": {
      "value": 0.3,
      "range_min": 0.1,
      "range_max": 0.5,
      "unit": "%",
      "status": "verified",
      "evidence_level": "handbook",
      "source": "handbook-wypych-2016",
      "conditions": "Equilibrium, immersion in water at 23°C; equilibrium at 23°C/50% RH: 0.2–0.25%."
    },
    "dielectric_strength": {
      "value": 77.5,
      "range_min": 15,
      "range_max": 140,
      "unit": "kV/mm",
      "status": "verified",
      "evidence_level": "handbook",
      "source": "handbook-wypych-2016",
      "conditions": "Film, d = 0.6–0.8 mm. Mark's Polymer Data Handbook reports 15.8 kV/mm (ASTM D149)."
    }
  },
  "synthesis": {
    "polymerization_type": "step-growth condensation",
    "common_monomers": [
      "1,4-butanediol",
      "terephthalic acid"
    ],
    "catalysts": [],
    "industrial_process_notes": "Developed by Imperial Chemical Industries (ICI); shares terephthalic acid chemistry with PET but uses a 4-carbon diol rather than ethylene glycol. Compared to PET, PBT crystallizes faster, has slightly lower strength/rigidity, but superior impact resistance.",
    "synthesis_scheme_image": null
  },
  "structure_morphology": {
    "tacticity": null,
    "crystallinity_typical": {
      "value": 35.25,
      "range_min": 27.8,
      "range_max": 42.7,
      "unit": "%",
      "status": "verified",
      "evidence_level": "handbook",
      "source": "handbook-wypych-2016"
    },
    "crystal_structure": "Triclinic, two allomorphs (α: a≈0.486, b≈0.596, c≈1.165 nm; β: a≈0.472, b≈0.579, c≈1.300 nm), 1 chain per unit cell; nearly planar chain conformation.",
    "chain_flexibility_notes": "Faster crystallization rate than PET makes PBT better suited to short injection-molding cycle times.",
    "tg_relation_notes": null,
    "molecular_weight": {
      "mn": {
        "value": 19850,
        "range_min": 5600,
        "range_max": 34100,
        "unit": "g/mol",
        "status": "verified",
        "evidence_level": "handbook",
        "source": "handbook-wypych-2016"
      },
      "mw": {
        "value": 75500,
        "range_min": 26000,
        "range_max": 125000,
        "unit": "g/mol",
        "status": "verified",
        "evidence_level": "handbook",
        "source": "handbook-wypych-2016",
        "conditions": "Mark's Polymer Data Handbook reports a narrower 30,000–80,000 g/mol range by light scattering."
      },
      "pdi": {
        "value": 2.59,
        "range_min": 2,
        "range_max": 3.18,
        "unit": "",
        "status": "verified",
        "evidence_level": "handbook",
        "source": "handbook-wypych-2016"
      }
    },
    "mark_houwink": [
      {
        "solvent": "unspecified (solution viscometry)",
        "temperature_k": 303,
        "k": {
          "value": 0.0117,
          "unit": "mL/g",
          "status": "verified",
          "evidence_level": "handbook",
          "source": "handbook-mark-1999"
        },
        "a": {
          "value": 0.87,
          "unit": "",
          "status": "verified",
          "evidence_level": "handbook",
          "source": "handbook-mark-1999"
        }
      }
    ]
  },
  "thermal": {
    "tg": {
      "value": 46,
      "range_min": 31,
      "range_max": 60,
      "unit": "°C",
      "status": "verified",
      "evidence_level": "handbook",
      "source": "handbook-wypych-2016",
      "conditions": "DSC value 46°C; wider reported range 31–60°C. Mark's Polymer Data Handbook reports 30–60°C (ASTM D3418)."
    },
    "tm": {
      "value": 215.15,
      "range_min": 208.3,
      "range_max": 222,
      "unit": "°C",
      "status": "verified",
      "evidence_level": "handbook",
      "source": "handbook-wypych-2016",
      "conditions": "Mark's Polymer Data Handbook reports 222–232°C (ASTM D3418)."
    },
    "tc": {
      "value": null,
      "unit": "°C",
      "status": "placeholder"
    },
    "hdt": {
      "value": 57.5,
      "range_min": 50,
      "range_max": 65,
      "unit": "°C",
      "status": "verified",
      "evidence_level": "handbook",
      "source": "handbook-wypych-2016",
      "conditions": "1.8 MPa, unfilled resin; at 0.45 MPa: 130–165°C. Replaces an earlier unsourced figure that conflated the two test loads."
    },
    "decomposition_onset": {
      "value": 288,
      "unit": "°C",
      "status": "verified",
      "evidence_level": "handbook",
      "source": "handbook-wypych-2016"
    },
    "thermal_conductivity": {
      "value": null,
      "unit": "W/(m·K)",
      "status": "placeholder"
    }
  },
  "mechanical": {
    "tensile_modulus": {
      "value": 2300,
      "range_min": 2000,
      "range_max": 2600,
      "unit": "MPa",
      "status": "verified",
      "evidence_level": "handbook",
      "source": "handbook-wypych-2016",
      "conditions": "Mark's Polymer Data Handbook reports 2,600 MPa (ASTM D638)."
    },
    "yield_strength": {
      "value": 53,
      "range_min": 47,
      "range_max": 59,
      "unit": "MPa",
      "status": "verified",
      "evidence_level": "handbook",
      "source": "handbook-wypych-2016",
      "conditions": "Tensile stress at yield."
    },
    "tensile_strength_at_break": {
      "value": 53.5,
      "range_min": 50,
      "range_max": 57,
      "unit": "MPa",
      "status": "verified",
      "evidence_level": "handbook",
      "source": "handbook-wypych-2016",
      "conditions": "Unqualified 'tensile strength' row, distinct from reported yield stress (47–59 MPa). Mark reports 55 MPa breaking strength."
    },
    "elongation_at_break": {
      "value": 167.5,
      "range_min": 35,
      "range_max": 300,
      "unit": "%",
      "status": "verified",
      "evidence_level": "handbook",
      "source": "handbook-wypych-2016"
    },
    "impact_izod": {
      "value": 53,
      "unit": "J/m",
      "status": "verified",
      "evidence_level": "handbook",
      "source": "handbook-wypych-2016",
      "conditions": "23°C, notched. Mark's Polymer Data Handbook reports the same value (ASTM D256-86)."
    },
    "impact_charpy": {
      "value": 6.5,
      "range_min": 4,
      "range_max": 9,
      "unit": "kJ/m²",
      "status": "verified",
      "evidence_level": "handbook",
      "source": "handbook-wypych-2016",
      "conditions": "23°C, notched"
    },
    "hardness": {
      "value": 72,
      "unit": "Rockwell M",
      "status": "verified",
      "evidence_level": "handbook",
      "source": "handbook-wypych-2016"
    },
    "flexural_modulus": {
      "value": 2200,
      "range_min": 2000,
      "range_max": 2400,
      "unit": "MPa",
      "status": "verified",
      "evidence_level": "handbook",
      "source": "handbook-wypych-2016",
      "conditions": "Mark's Polymer Data Handbook reports 2,300 MPa (3-point flexure, ASTM D790)."
    },
    "poissons_ratio": {
      "value": null,
      "unit": "",
      "status": "placeholder"
    },
    "coefficient_of_friction": {
      "value": 0.45,
      "range_min": 0.3,
      "range_max": 0.6,
      "unit": "",
      "status": "verified",
      "evidence_level": "handbook",
      "source": "handbook-wypych-2016"
    }
  },
  "chemical_resistance": {
    "solvent_resistance": {
      "dilute acids": {
        "value": "good",
        "status": "verified",
        "evidence_level": "handbook",
        "source": "handbook-wypych-2016"
      },
      "concentrated acids": {
        "value": "poor",
        "status": "verified",
        "evidence_level": "handbook",
        "source": "handbook-wypych-2016"
      },
      "alcohols": {
        "value": "good",
        "status": "verified",
        "evidence_level": "handbook",
        "source": "handbook-wypych-2016"
      },
      "alkalis": {
        "value": "poor",
        "status": "verified",
        "evidence_level": "handbook",
        "source": "handbook-wypych-2016"
      },
      "aliphatic hydrocarbons": {
        "value": "good",
        "status": "verified",
        "evidence_level": "handbook",
        "source": "handbook-wypych-2016"
      },
      "aromatic hydrocarbons": {
        "value": "good",
        "status": "verified",
        "evidence_level": "handbook",
        "source": "handbook-wypych-2016"
      },
      "esters": {
        "value": "good to fair",
        "status": "verified",
        "evidence_level": "handbook",
        "source": "handbook-wypych-2016"
      },
      "greases & oils": {
        "value": "very good",
        "status": "verified",
        "evidence_level": "handbook",
        "source": "handbook-wypych-2016"
      },
      "halogenated hydrocarbons": {
        "value": "poor",
        "status": "verified",
        "evidence_level": "handbook",
        "source": "handbook-wypych-2016"
      },
      "ketones": {
        "value": "poor",
        "status": "verified",
        "evidence_level": "handbook",
        "source": "handbook-wypych-2016"
      }
    },
    "weathering_uv": {
      "value": "Good outdoor weathering resistance: 3-year exposure in Central Europe caused only slight color change; 90% tensile strength retained after 3,600 h in Xenotest accelerated weathering.",
      "status": "verified",
      "evidence_level": "handbook",
      "source": "handbook-wypych-2016"
    },
    "hydrolysis_resistance": {
      "value": "Sensitive to hot water above 60°C",
      "status": "verified",
      "evidence_level": "tertiary",
      "source": "wiki-pbt"
    },
    "flammability_ul94": {
      "value": "HB",
      "status": "verified",
      "evidence_level": "handbook",
      "source": "handbook-wypych-2016",
      "conditions": "Unfilled resin; V-0 achievable with flame-retardant grades."
    },
    "limiting_oxygen_index": {
      "value": 22.1,
      "range_min": 22,
      "range_max": 22.2,
      "unit": "%",
      "status": "verified",
      "evidence_level": "handbook",
      "source": "handbook-wypych-2016"
    },
    "solubility_parameter": {
      "value": null,
      "unit": "MPa^0.5",
      "status": "placeholder"
    }
  },
  "processing": {
    "processing_methods": [
      "injection molding",
      "extrusion"
    ],
    "processing_temp_range": {
      "value": 252.5,
      "range_min": 235,
      "range_max": 270,
      "unit": "°C",
      "status": "verified",
      "evidence_level": "handbook",
      "source": "handbook-wypych-2016",
      "conditions": "Injection molding; other methods (coating, pipe extrusion) 230–290°C."
    },
    "drying_required": true,
    "shrinkage_rate": {
      "value": 1.55,
      "range_min": 0.9,
      "range_max": 2.2,
      "unit": "%",
      "status": "verified",
      "evidence_level": "handbook",
      "source": "handbook-wypych-2016"
    }
  },
  "applications": [
    {
      "sector": "Electrical & electronics",
      "examples": [
        "electrical connector/housing insulation"
      ]
    },
    {
      "sector": "Automotive",
      "examples": [
        "plug connectors"
      ]
    },
    {
      "sector": "Consumer goods",
      "examples": [
        "showerheads",
        "irons",
        "keyboard keycaps",
        "toothbrush fibers",
        "false eyelashes"
      ]
    }
  ],
  "environmental": {
    "recyclable": true,
    "biodegradable": false,
    "degradation_pathway": null,
    "environmental_notes": null
  },
  "references": [
    "wiki-pbt",
    "handbook-wypych-2016",
    "handbook-mark-1999"
  ],
  "media": {
    "hero_image": null,
    "diagrams": [],
    "structure_render_2d": {
      "src": "~/assets/structures/polybutylene-terephthalate.svg",
      "alt": "Repeat unit of Polybutylene Terephthalate, drawn as a skeletal structure with polymer brackets",
      "source_url": "",
      "author": "Atlas of Polymers",
      "license": "CC BY-SA 4.0",
      "tool": "ChemDraw",
      "generated_date": "2026-07-27"
    },
    "structure_render_3d": {
      "src": "/structures/polybutylene-terephthalate.sdf",
      "alt": "Ball-and-stick model of one Polybutylene Terephthalate repeat unit",
      "caption": "A three-unit model is available alongside this one.",
      "source_url": "",
      "author": "Atlas of Polymers",
      "license": "CC BY-SA 4.0",
      "tool": "ChemDraw",
      "generated_date": "2026-07-27"
    }
  },
  "toxicity_safety": {
    "ld50_oral_rat": {
      "value": null,
      "unit": "mg/kg",
      "status": "placeholder"
    },
    "nfpa_health_rating": {
      "value": 1,
      "unit": "",
      "status": "verified",
      "evidence_level": "handbook",
      "source": "handbook-wypych-2016",
      "conditions": "HMIS rating, 0–4 scale"
    },
    "nfpa_flammability_rating": {
      "value": 1,
      "unit": "",
      "status": "verified",
      "evidence_level": "handbook",
      "source": "handbook-wypych-2016",
      "conditions": "HMIS rating, 0–4 scale"
    },
    "nfpa_reactivity_rating": {
      "value": 0,
      "unit": "",
      "status": "verified",
      "evidence_level": "handbook",
      "source": "handbook-wypych-2016",
      "conditions": "HMIS rating, 0–4 scale"
    },
    "carcinogenic_classification": {
      "value": "not listed by ACGIH, NIOSH, NTP",
      "status": "verified",
      "evidence_level": "handbook",
      "source": "handbook-wypych-2016"
    },
    "safety_notes": "TLV (ACGIH): 3 mg/m³ (respirable), 10 mg/m³ (total). OSHA exposure limit: 5 mg/m³ (respirable), 15 mg/m³ (total)."
  }
}

File: src/content/polymerData/polybutylene.json
{
  "id": "polybutylene",
  "slug": "polybutylene",
  "name": "Polybutylene (PB-1): The Rise and Fall of a Promising Polymer",
  "abbreviation": [
    "PB-1"
  ],
  "type": "hub",
  "parent": null,
  "cas_number": "9003-28-5",
  "resin_id_code": null,
  "chemical_formula": {
    "empirical": "(C4H8)n",
    "structural": "[-CH2-CH(C2H5)-]n"
  },
  "repeat_unit": "{[][$]CC(CC)[$][]}",
  "smiles_depiction": "*CC(CC)*",
  "notation_note": "The bracketed unit is the chain's repeat unit and does not indicate which polymorphic crystal form is present. Isotactic poly(1-butene) is polymorphic, with at least four crystal forms, so a single crystal structure or density value does not represent the material across its post-molding aging timeline (form II converts to form I over ~2–14 days).",
  "iupac_name": "Poly(1-butene)",
  "synonyms": [
    "polybutene-1",
    "poly(1-butene)",
    "PB-1"
  ],
  "aliases": [
    {
      "name": "polybutene-1",
      "autolinkable": true
    },
    {
      "name": "poly(1-butene)",
      "autolinkable": true
    }
  ],
  "chemical_family": [
    "polyolefin"
  ],
  "backbone_class": "carbon-chain",
  "polymerization_mechanism": [
    "coordination"
  ],
  "monomer": [
    {
      "name": "1-Butene",
      "wikipedia_url": "https://en.wikipedia.org/wiki/1-Butene"
    }
  ],
  "polymer_class": "thermoplastic",
  "year_of_origin": 1970,
  "era": "The Engineering Polymers Era (1961-1979)",
  "key_figures": [
    "Shell Chemical Company",
    "Chemische Werke Hüls"
  ],
  "historical_events_referenced": [
    "University of Michigan environmental teach-in, a precursor to the first Earth Day (March 1970)"
  ],
  "historical_images": [
    {
      "src": "~/assets/polymers/polybutylene/earth-day-1970-rally.webp",
      "alt": "A large crowd of young people, many in winter coats, gathered outdoors around a speaker at a podium with a microphone, seen from behind the speaker.",
      "caption": "A 1970 environmental teach-in at the University of Michigan, part of the wave of activism that led to the first Earth Day that April, the same year a new plastic pipe was being pitched as the practical alternative to mined and smelted copper.",
      "source_url": "https://commons.wikimedia.org/wiki/File:Earth_Day_-_Enact_1970.jpg",
      "author": "University of Michigan School for Environment and Sustainability from Ann Arbor",
      "license": "CC BY 2.0"
    },
    {
      "src": "~/assets/polymers/polybutylene/copper-pipe-soldering.webp",
      "alt": "A close-up of a blue propane-torch flame heating a joint between two copper pipes, with a bright bead of melted solder running around the fitting.",
      "caption": "Sweating a copper joint, the skilled, torch-and-solder trade that PB-1 pipe, joined instead with plastic fittings, was sold as a faster and cheaper alternative to.",
      "source_url": "https://commons.wikimedia.org/wiki/File:Propane_torch_soldering_copper_pipe.jpg",
      "author": "neffk (talk)",
      "license": "CC BY 2.0"
    },
    {
      "src": "~/assets/polymers/polybutylene/ceiling-water-damage.webp",
      "alt": "A water-stained, cracked patch of dark brown discolouration spreading across white ceiling tiles above a tiled bathroom corner.",
      "caption": "The kind of damage, from a slow leak hidden behind a wall or ceiling, that fuelled the class-action litigation which ended polybutylene's career in American plumbing.",
      "source_url": "https://commons.wikimedia.org/wiki/File:Ceiling_water_damage.jpg",
      "author": "Atomicdragon136",
      "license": "CC BY 3.0"
    },
    {
      "src": "~/assets/polymers/polybutylene/pex-installation-tools.webp",
      "alt": "A flat-lay photograph of plumbing tools and brass fittings on a cloth surface: a crimping tool, a pipe cutter, push-fit couplings, a tee fitting and several stainless steel clamp rings.",
      "caption": "The tools of PEX plumbing, the cross-linked polyethylene tubing that took over the market polybutylene lost.",
      "source_url": "https://commons.wikimedia.org/wiki/File:PEX_installation_tools_and_fittings.jpg",
      "author": "Tomwsulcer",
      "license": "CC BY-SA 3.0"
    }
  ],
  "physical": {
    "density": {
      "value": null,
      "range_min": 0.87,
      "range_max": 0.95,
      "unit": "g/cm³",
      "status": "verified",
      "evidence_level": "handbook",
      "source": "handbook-wypych-2016",
      "conditions": "20°C, general 0.87–0.92 g/cm³ (0.95 g/cm³ crystalline); Mark reports crystalline density by polymorph: Form I (hexagonal, stable) 0.951, Form II (tetragonal, metastable) 0.902, Form III (orthorhombic) 0.905 g/cm³, consistent with the Form II -> Form I density increase on aging"
    },
    "melt_flow_index": {
      "value": null,
      "range_min": 1,
      "range_max": 30,
      "unit": "g/10min",
      "status": "verified",
      "evidence_level": "handbook",
      "source": "handbook-wypych-2016",
      "conditions": "190°C/10 kg; Mark separately reports 0.4 g/10min under ASTM D1238 condition E (190°C/2.16 kg): different load, not directly comparable"
    },
    "refractive_index": {
      "value": null,
      "range_min": 1.5125,
      "range_max": 1.5246,
      "unit": "",
      "status": "verified",
      "evidence_level": "handbook",
      "source": "handbook-wypych-2016",
      "conditions": "exp., 20°C; Mark's isotactic value (1.5125) matches the lower bound"
    },
    "dielectric_constant": {
      "value": 2.53,
      "unit": "",
      "status": "verified",
      "evidence_level": "handbook",
      "source": "handbook-wypych-2016",
      "conditions": "100 Hz-1 MHz; Mark corroborates at 10³-10⁶ Hz"
    },
    "electrical_conductivity": {
      "value": null,
      "unit": "S/m",
      "status": "placeholder"
    },
    "transmittance": {
      "value": null,
      "unit": "%",
      "status": "placeholder"
    },
    "haze": {
      "value": null,
      "unit": "%",
      "status": "placeholder"
    },
    "gloss": {
      "value": null,
      "unit": "%",
      "status": "placeholder"
    },
    "water_absorption": {
      "value": null,
      "range_max": 0.03,
      "unit": "%",
      "status": "verified",
      "evidence_level": "handbook",
      "source": "handbook-wypych-2016",
      "conditions": "<0.03%, 24h water immersion, 23°C (ASTM D570; Wypych and Mark agree)"
    },
    "dielectric_strength": {
      "value": null,
      "unit": "kV/mm",
      "status": "placeholder"
    }
  },
  "synthesis": {
    "polymerization_type": "coordination chain-growth",
    "common_monomers": [
      "1-butene"
    ],
    "catalysts": [
      "Ziegler-Natta type catalysts"
    ],
    "industrial_process_notes": "Produced by catalytic (Ziegler-Natta) polymerization of 1-butene monomer to give isotactic, semi-crystalline PB-1.",
    "synthesis_scheme_image": null
  },
  "structure_morphology": {
    "tacticity": "Isotactic.",
    "crystallinity_typical": {
      "value": null,
      "range_min": 38,
      "range_max": 58,
      "unit": "%",
      "status": "verified",
      "evidence_level": "handbook",
      "source": "handbook-wypych-2016",
      "conditions": "Wypych: 45–55% conventional (47–58% form I, 38% form II); Mark: 48–55% (form I, after extrusion)"
    },
    "crystal_structure": "Polymorphic with at least four crystal forms. Melt-solidified PB-1 first forms a metastable tetragonal phase (Form II), which irreversibly transforms to a thermodynamically stable hexagonal phase (Form I) over roughly 2–14 days at room temperature. This is a slow solid-state transition that is the defining quirk of this material.",
    "chain_flexibility_notes": null,
    "tg_relation_notes": "Tg ~-21°C.",
    "molecular_weight": {
      "mn": {
        "value": null,
        "range_min": 20000,
        "range_max": 300000,
        "unit": "g/mol",
        "status": "verified",
        "evidence_level": "handbook",
        "source": "handbook-wypych-2016",
        "conditions": "Wypych; Mark's typical commercial range is narrower at ~70,000–75,000 g/mol"
      },
      "mw": {
        "value": null,
        "range_min": 85000,
        "range_max": 2200000,
        "unit": "g/mol",
        "status": "verified",
        "evidence_level": "handbook",
        "source": "handbook-wypych-2016",
        "conditions": "Wypych; Mark's typical commercial range is narrower at ~725,000–750,000 g/mol"
      },
      "pdi": {
        "value": null,
        "range_min": 4,
        "range_max": 12,
        "unit": "",
        "status": "verified",
        "evidence_level": "handbook",
        "source": "handbook-wypych-2016",
        "conditions": "Wypych (Ziegler-Natta); Mark reports 10–11 for Ziegler-Natta, 1.02 for anionic polymerization"
      }
    },
    "mark_houwink": [
      {
        "solvent": "1,2,4-trichlorobenzene",
        "temperature_k": 408,
        "mw_range": "not given (GPC)",
        "k": {
          "value": 0.0118,
          "unit": "mL/g",
          "status": "verified",
          "evidence_level": "handbook",
          "source": "handbook-mark-1999",
          "conditions": "isotactic"
        },
        "a": {
          "value": 0.729,
          "unit": "",
          "status": "verified",
          "evidence_level": "handbook",
          "source": "handbook-mark-1999"
        }
      },
      {
        "solvent": "decalin",
        "temperature_k": 388,
        "mw_range": "~900,000 g/mol (single-point LS measurement)",
        "k": {
          "value": 0.00949,
          "unit": "mL/g",
          "status": "verified",
          "evidence_level": "handbook",
          "source": "handbook-mark-1999",
          "conditions": "isotactic"
        },
        "a": {
          "value": 0.73,
          "unit": "",
          "status": "verified",
          "evidence_level": "handbook",
          "source": "handbook-mark-1999"
        }
      }
    ]
  },
  "thermal": {
    "tg": {
      "value": -21,
      "range_min": -45,
      "range_max": -17,
      "unit": "°C",
      "status": "verified",
      "evidence_level": "handbook",
      "source": "handbook-wypych-2016",
      "conditions": "exp.; form I -20.5°C, form II -26.9°C; Mark's DMA measurement gives -25.2 to -17.2°C (248–256 K), consistent"
    },
    "tm": {
      "value": null,
      "range_min": 97,
      "range_max": 142,
      "unit": "°C",
      "status": "verified",
      "evidence_level": "handbook",
      "source": "handbook-wypych-2016",
      "conditions": "DSC, isotactic (Wypych 97–142°C general; by form: I 120–135°C, I' 90–100°C, II 110–120°C, III 90–100°C). Mark gives higher form-specific values: I 138–142°C, II 120–130°C, III 101–110°C; syndiotactic ~50°C (both agree)"
    },
    "tc": {
      "value": 72,
      "unit": "°C",
      "status": "verified",
      "evidence_level": "handbook",
      "source": "handbook-wypych-2016",
      "conditions": "reported as \"rapid crystallization temperature\""
    },
    "hdt": {
      "value": null,
      "range_min": 54,
      "range_max": 60,
      "unit": "°C",
      "status": "verified",
      "evidence_level": "handbook",
      "source": "handbook-mark-1999",
      "conditions": "1.82 MPa, ASTM D648"
    },
    "decomposition_onset": {
      "value": null,
      "range_min": 300,
      "range_max": 440,
      "unit": "°C",
      "status": "verified",
      "evidence_level": "handbook",
      "source": "handbook-wypych-2016",
      "conditions": "form I"
    },
    "thermal_conductivity": {
      "value": 0.22,
      "unit": "W/(m·K)",
      "status": "verified",
      "evidence_level": "handbook",
      "source": "handbook-mark-1999",
      "conditions": "ASTM C177; Wypych separately reports 0.1344–0.22 W/(m·K) for the melt"
    }
  },
  "mechanical": {
    "tensile_modulus": {
      "value": null,
      "range_min": 150,
      "range_max": 295,
      "unit": "MPa",
      "status": "verified",
      "evidence_level": "handbook",
      "source": "handbook-wypych-2016",
      "conditions": "Wypych 150–295 MPa; Mark's ASTM D638 measurement gives 290–295 MPa (matches Wypych's upper bound and its separately reported \"elastic modulus\" of 290–295 MPa)"
    },
    "yield_strength": {
      "value": null,
      "range_min": 12,
      "range_max": 18,
      "unit": "MPa",
      "status": "verified",
      "evidence_level": "handbook",
      "source": "handbook-wypych-2016",
      "conditions": "Wypych 12–15 MPa; Mark's ASTM D638 measurement gives 16–18 MPa"
    },
    "tensile_strength_at_break": {
      "value": null,
      "range_min": 27,
      "range_max": 45,
      "unit": "MPa",
      "status": "verified",
      "evidence_level": "handbook",
      "source": "handbook-wypych-2016",
      "conditions": "Wypych 27–45 MPa; Mark's ASTM D638 measurement gives 32–35 MPa"
    },
    "elongation_at_break": {
      "value": null,
      "range_min": 200,
      "range_max": 400,
      "unit": "%",
      "status": "verified",
      "evidence_level": "handbook",
      "source": "handbook-wypych-2016",
      "conditions": "Wypych 200–400%; Mark's ASTM D638 measurement gives 275–320%"
    },
    "impact_izod": {
      "value": null,
      "range_min": 640,
      "range_max": 800,
      "unit": "J/m",
      "status": "verified",
      "evidence_level": "handbook",
      "source": "handbook-mark-1999",
      "conditions": "notched, ASTM D256; not given in the Wypych entry"
    },
    "impact_charpy": {
      "value": null,
      "unit": "kJ/m²",
      "status": "placeholder"
    },
    "hardness": {
      "value": null,
      "range_min": 55,
      "range_max": 65,
      "unit": "Shore D",
      "status": "verified",
      "evidence_level": "handbook",
      "source": "handbook-mark-1999",
      "conditions": "ASTM D2240"
    },
    "flexural_modulus": {
      "value": null,
      "range_min": 250,
      "range_max": 450,
      "unit": "MPa",
      "status": "verified",
      "evidence_level": "handbook",
      "source": "handbook-wypych-2016",
      "conditions": "Wypych 250–450 MPa; Mark's ASTM D790 measurement gives 375–380 MPa"
    },
    "poissons_ratio": {
      "value": 0.47,
      "unit": "",
      "status": "verified",
      "evidence_level": "handbook",
      "source": "handbook-wypych-2016",
      "conditions": "exp., 25°C (Wypych and Mark agree); calc.=0.393"
    },
    "coefficient_of_friction": {
      "value": null,
      "unit": "",
      "status": "placeholder"
    }
  },
  "chemical_resistance": {
    "solvent_resistance": {
      "acids": {
        "value": "good",
        "conditions": "dilute and concentrated",
        "status": "verified",
        "evidence_level": "handbook",
        "source": "handbook-wypych-2016"
      },
      "alcohols": {
        "value": "good",
        "status": "verified",
        "evidence_level": "handbook",
        "source": "handbook-wypych-2016"
      },
      "alkalis": {
        "value": "good",
        "status": "verified",
        "evidence_level": "handbook",
        "source": "handbook-wypych-2016"
      },
      "aliphatic hydrocarbons": {
        "value": "good",
        "status": "verified",
        "evidence_level": "handbook",
        "source": "handbook-wypych-2016"
      },
      "aromatic hydrocarbons": {
        "value": "poor",
        "status": "verified",
        "evidence_level": "handbook",
        "source": "handbook-wypych-2016"
      },
      "esters": {
        "value": "poor",
        "status": "verified",
        "evidence_level": "handbook",
        "source": "handbook-wypych-2016"
      },
      "greases & oils": {
        "value": "poor",
        "status": "verified",
        "evidence_level": "handbook",
        "source": "handbook-wypych-2016"
      },
      "halogenated hydrocarbons": {
        "value": "good",
        "status": "verified",
        "evidence_level": "handbook",
        "source": "handbook-wypych-2016"
      },
      "ketones": {
        "value": "poor",
        "status": "verified",
        "evidence_level": "handbook",
        "source": "handbook-wypych-2016"
      }
    },
    "weathering_uv": {
      "value": null,
      "status": "placeholder"
    },
    "hydrolysis_resistance": {
      "value": null,
      "status": "not_applicable"
    },
    "flammability_ul94": {
      "value": null,
      "status": "placeholder"
    },
    "limiting_oxygen_index": {
      "value": null,
      "unit": "%",
      "status": "placeholder"
    },
    "solubility_parameter": {
      "value": null,
      "unit": "MPa^0.5",
      "status": "placeholder"
    },
    "interaction_parameter_chi": [
      {
        "key": "n-decane",
        "value": 0.30,
        "unit": "",
        "conditions": "115–135°C; tacticity not specified in source",
        "status": "verified",
        "evidence_level": "handbook",
        "source": "handbook-mark-1999"
      },
      {
        "key": "benzene",
        "value": 0.49,
        "unit": "",
        "conditions": "135°C; tacticity not specified in source",
        "status": "verified",
        "evidence_level": "handbook",
        "source": "handbook-mark-1999"
      },
      {
        "key": "cyclohexane",
        "value": 0.20,
        "unit": "",
        "conditions": "135°C; tacticity not specified in source",
        "status": "verified",
        "evidence_level": "handbook",
        "source": "handbook-mark-1999"
      }
    ]
  },
  "processing": {
    "processing_methods": [
      "injection molding",
      "extrusion (pipe/fittings)"
    ],
    "processing_temp_range": {
      "value": null,
      "unit": "°C",
      "status": "placeholder"
    },
    "drying_required": null,
    "shrinkage_rate": {
      "value": null,
      "range_min": 2.5,
      "range_max": 5,
      "unit": "%",
      "status": "verified",
      "evidence_level": "handbook",
      "source": "handbook-wypych-2016"
    }
  },
  "applications": [
    {
      "sector": "Piping",
      "examples": [
        "pressurized hot and cold water piping systems"
      ],
      "notes": "Outstanding creep, cracking, and impact resistance make PB-1 a technically preferred (if commercially niche) material for pressure piping."
    },
    {
      "sector": "Medical & aerospace",
      "examples": [
        "medical/pharmaceutical equipment",
        "food packaging",
        "aviation and aerospace components"
      ]
    }
  ],
  "environmental": {
    "recyclable": true,
    "biodegradable": false,
    "degradation_pathway": null,
    "environmental_notes": null
  },
  "references": [
    "search-pb1",
    "handbook-wypych-2016",
    "handbook-mark-1999"
  ],
  "media": {
    "hero_image": null,
    "diagrams": [],
    "structure_render_2d": {
      "src": "~/assets/structures/polybutylene.svg",
      "alt": "Repeat unit of Polybutylene, drawn as a skeletal structure with polymer brackets",
      "source_url": "",
      "author": "Atlas of Polymers",
      "license": "CC BY-SA 4.0",
      "tool": "ChemDraw",
      "generated_date": "2026-07-27"
    },
    "structure_render_3d": {
      "src": "/structures/polybutylene.sdf",
      "alt": "Ball-and-stick model of one Polybutylene repeat unit",
      "caption": "A three-unit model is available alongside this one.",
      "source_url": "",
      "author": "Atlas of Polymers",
      "license": "CC BY-SA 4.0",
      "tool": "ChemDraw",
      "generated_date": "2026-07-27"
    }
  },
  "toxicity_safety": {
    "ld50_oral_rat": {
      "value": null,
      "unit": "mg/kg",
      "status": "placeholder"
    },
    "nfpa_health_rating": {
      "value": 1,
      "unit": "",
      "status": "verified",
      "evidence_level": "handbook",
      "source": "handbook-wypych-2016",
      "conditions": "HMIS rating, 0–4 scale"
    },
    "nfpa_flammability_rating": {
      "value": 1,
      "unit": "",
      "status": "verified",
      "evidence_level": "handbook",
      "source": "handbook-wypych-2016",
      "conditions": "HMIS rating, 0–4 scale"
    },
    "nfpa_reactivity_rating": {
      "value": 2,
      "unit": "",
      "status": "verified",
      "evidence_level": "handbook",
      "source": "handbook-wypych-2016",
      "conditions": "HMIS rating, 0–4 scale"
    },
    "carcinogenic_classification": {
      "value": "not listed by ACGIH, NIOSH, NTP",
      "status": "verified",
      "evidence_level": "handbook",
      "source": "handbook-wypych-2016"
    },
    "safety_notes": null
  }
}
