Repository: kiarashfa/PolymerAtlas

# Atlas of Polymers

A free, history-narrated encyclopedia of the polymers that made the modern
world, with 96 entries across seven eras (1833 onward), from nature's
macromolecules to designed smart materials. No ads, no logins, no tracking.

Each polymer page pairs an author-written historical narrative with a fully
structured, cited property dataset: identity, classification, history,
synthesis, structure & morphology, physical / thermal / mechanical
properties, chemical resistance, processing, applications, environmental &
recycling notes, and numbered references. Values that haven't been verified
yet say so honestly; nothing is faked.

File: src/content/polymerData/polychloroprene.json
{
  "id": "polychloroprene",
  "slug": "polychloroprene",
  "name": "Polychloroprene (CR): The Rubber That Defied the Great Depression",
  "abbreviation": [
    "CR"
  ],
  "type": "hub",
  "parent": null,
  "cas_number": "9010-98-4",
  "resin_id_code": null,
  "chemical_formula": {
    "empirical": "(C4H5Cl)n",
    "structural": "[-CH2-C(Cl)=CH-CH2-]n"
  },
  "repeat_unit": "{[][$]C/C(Cl)=C/C[$][]}",
  "smiles_depiction": "*C/C(Cl)=C/C*",
  "structure_variants": [
    {
      "key": "trans-1-4",
      "label": "trans-1,4",
      "repeat_unit": "{[][$]C/C(Cl)=C/C[$][]}",
      "smiles_depiction": "*C/C(Cl)=C/C*",
      "is_default": true
    },
    {
      "key": "cis-1-4",
      "label": "cis-1,4",
      "repeat_unit": "{[][$]C/C(Cl)=C\\C[$][]}",
      "smiles_depiction": "*C/C(Cl)=C\\C*",
      "note": "A minor component of commercial neoprene; the trans form dominates and is what allows the polymer to crystallise on stretching.",
      "is_default": false
    }
  ],
  "notation_note": "The trans-1,4 unit is shown, the microstructure that dominates commercial neoprene.",
  "iupac_name": "Poly(2-chlorobuta-1,3-diene)",
  "synonyms": [
    "Neoprene",
    "DuPrene (original trade name)"
  ],
  "aliases": [
    {
      "name": "Neoprene",
      "autolinkable": true
    },
    {
      "name": "DuPrene",
      "autolinkable": false
    }
  ],
  "chemical_family": [
    "diene-rubber"
  ],
  "backbone_class": "carbon-chain",
  "polymerization_mechanism": [
    "free-radical"
  ],
  "monomer": [
    {
      "name": "Chloroprene",
      "wikipedia_url": "https://en.wikipedia.org/wiki/Chloroprene"
    }
  ],
  "polymer_class": "elastomer",
  "year_of_origin": 1931,
  "era": "The Birth of Synthetic Polymers (1907-1938): The Bakelite Revolution",
  "key_figures": [
    "Wallace Carothers",
    "Arnold Collins"
  ],
  "historical_events_referenced": [],
  "historical_images": [
    {
      "src": "~/assets/polymers/polychloroprene/empire-state-building-worker-1930.webp",
      "alt": "A steelworker crouches on a girder high above Manhattan, hammering a rivet, with the Chrysler Building and the East River visible far below in the haze.",
      "caption": "A structural worker on the Empire State Building's frame, photographed by Lewis Hine during construction, an act of pure economic confidence rising directly out of the Depression's first year.",
      "source_url": "https://commons.wikimedia.org/wiki/File:Old_timer_structural_worker2.jpg",
      "author": "Lewis Hine",
      "license": "Public domain"
    },
    {
      "src": "~/assets/polymers/polychloroprene/american-union-bank-run-1931.webp",
      "alt": "A crowd of people filling a New York City street outside a bank building with a sign reading American Union Bank, seen from an elevated angle, with cars and streetcars backed up alongside.",
      "caption": "Depositors gathered outside the American Union Bank on the day it failed, 30 June 1931. This was the same year, a few miles south, that a DuPont laboratory quietly finished commercialising a genuinely new material.",
      "source_url": "https://commons.wikimedia.org/wiki/File:American_union_bank.gif",
      "author": "National Archives Photo",
      "license": "Public domain"
    },
    {
      "src": "~/assets/polymers/polychloroprene/julius-nieuwland-portrait.webp",
      "alt": "A formal head-and-shoulders portrait of a clean-shaven man in round wire-rimmed glasses and a clerical collar.",
      "caption": "Father Julius Nieuwland, whose acetylene chemistry, and whose explosive by-product, set DuPont's search for a safer relative in motion.",
      "source_url": "https://commons.wikimedia.org/wiki/File:Julius_Nieuwland.jpg",
      "author": "Unknown author",
      "license": "Public domain"
    },
    {
      "src": "~/assets/polymers/polychloroprene/wallace-carothers-lab.webp",
      "alt": "A man in glasses and a suit stands at a laboratory bench holding up a coiled strip of material in one hand and a small sample in the other, with glassware and a Bunsen burner behind him.",
      "caption": "Wallace Carothers in his DuPont laboratory, the same research group, and the same year, that gave chloroprene its polymer and, soon after, gave the world nylon.",
      "source_url": "https://commons.wikimedia.org/wiki/File:Wallace_Carothers,_in_the_lab.jpg",
      "author": "Unknown photographer",
      "license": "Public domain"
    },
    {
      "src": "~/assets/polymers/polychloroprene/neoprene-drysuit-seals.webp",
      "alt": "A close-up of a blue diving drysuit with black neoprene neck and wrist seals, a valve and a zip visible against a wooden background.",
      "caption": "Neoprene seals on a modern diving drysuit. They rely on the low water absorption and weather resistance that made this material a natural fit for the sea, decades before recreational diving existed to need it.",
      "source_url": "https://commons.wikimedia.org/wiki/File:Diving_suit_neoprene.jpg",
      "author": "Mark.murphy",
      "license": "Public domain"
    }
  ],
  "physical": {
    "density": {
      "value": 1.235,
      "range_min": 1.22,
      "range_max": 1.25,
      "unit": "g/cm³",
      "status": "verified",
      "evidence_level": "handbook",
      "source": "handbook-wypych-2016",
      "conditions": "20 °C, solid form; foam grades 0.1–0.3 g/cm³"
    },
    "melt_flow_index": {
      "value": null,
      "unit": "g/10min",
      "status": "not_applicable"
    },
    "refractive_index": {
      "value": 1.555,
      "range_min": 1.552,
      "range_max": 1.558,
      "unit": "",
      "status": "verified",
      "evidence_level": "handbook",
      "source": "handbook-wypych-2016",
      "conditions": "20 °C"
    },
    "dielectric_constant": {
      "value": 7,
      "range_min": 5,
      "range_max": 9,
      "unit": "",
      "status": "verified",
      "evidence_level": "handbook",
      "source": "handbook-wypych-2016",
      "conditions": "100 Hz to 1 MHz"
    },
    "electrical_conductivity": {
      "value": null,
      "unit": "S/m",
      "status": "placeholder"
    },
    "transmittance": {
      "value": null,
      "unit": "%",
      "status": "placeholder"
    },
    "haze": {
      "value": null,
      "unit": "%",
      "status": "placeholder"
    },
    "gloss": {
      "value": null,
      "unit": "%",
      "status": "placeholder"
    },
    "water_absorption": {
      "value": 0.9,
      "unit": "%",
      "status": "verified",
      "evidence_level": "handbook",
      "source": "handbook-wypych-2016",
      "conditions": "equilibrium, 23 °C water immersion"
    },
    "dielectric_strength": {
      "value": null,
      "unit": "kV/mm",
      "status": "placeholder"
    }
  },
  "synthesis": {
    "polymerization_type": "free-radical emulsion polymerization",
    "common_monomers": [
      "chloroprene"
    ],
    "catalysts": [
      "potassium persulfate (initiator)",
      "metal oxides and thioureas (crosslinking)"
    ],
    "industrial_process_notes": "Invented by DuPont scientists (with Wallace Carothers' theoretical involvement and Arnold Collins' synthesis work) on April 17, 1930; first marketed in 1931 as 'DuPrene', later renamed Neoprene. Commercial production uses free-radical emulsion polymerization of chloroprene.",
    "synthesis_scheme_image": null
  },
  "structure_morphology": {
    "tacticity": "Predominantly trans-1,4 addition (70–90%, the fraction decreasing at lower polymerization temperature), with minor cis-1,4 (~5–10%) and 1,2-/3,4-isomer content; head-to-head defects ~10–15%.",
    "crystallinity_typical": {
      "value": 26,
      "range_min": 18,
      "range_max": 34,
      "unit": "%",
      "status": "verified",
      "evidence_level": "handbook",
      "source": "handbook-wypych-2016",
      "conditions": "Undergoes strain-induced crystallization similar to natural rubber."
    },
    "crystal_structure": "Monoclinic unit cell per Wypych 2016 (a:b:c=1.325:0.763:1.415 nm for uncrosslinked macromer; 0.917:0.992:1.22 nm for crosslinked rubber); an orthorhombic unit cell (a=0.884, b=1.024, c=0.48 nm, 4 repeat units/cell) is separately reported by Mark 1999.",
    "chain_flexibility_notes": null,
    "tg_relation_notes": null,
    "molecular_weight": {
      "mn": {
        "value": null,
        "range_min": 100000,
        "range_max": 1000000,
        "unit": "g/mol",
        "status": "verified",
        "evidence_level": "handbook",
        "source": "handbook-mark-1999",
        "conditions": "some grades exceed 1×10⁶ g/mol"
      },
      "mw": {
        "value": 140000,
        "unit": "g/mol",
        "status": "verified",
        "evidence_level": "handbook",
        "source": "handbook-wypych-2016"
      },
      "pdi": {
        "value": null,
        "unit": "",
        "status": "placeholder"
      }
    },
    "mark_houwink": [
      {
        "solvent": "toluene",
        "temperature_k": 298,
        "k": { "value": 0.05, "unit": "mL/g", "status": "verified", "evidence_level": "handbook", "source": "handbook-mark-1999" },
        "a": { "value": 0.615, "unit": "", "status": "verified", "evidence_level": "handbook", "source": "handbook-mark-1999" }
      },
      {
        "solvent": "tetrahydrofuran",
        "temperature_k": 303,
        "mw_range": "linear polychloroprene",
        "k": { "value": 0.00418, "unit": "mL/g", "status": "verified", "evidence_level": "handbook", "source": "handbook-mark-1999" },
        "a": { "value": 0.83, "unit": "", "status": "verified", "evidence_level": "handbook", "source": "handbook-mark-1999" }
      },
      {
        "solvent": "benzene (Neoprene CG)",
        "k": { "value": 0.00202, "unit": "mL/g", "status": "verified", "evidence_level": "handbook", "source": "handbook-mark-1999" },
        "a": { "value": 0.89, "unit": "", "status": "verified", "evidence_level": "handbook", "source": "handbook-mark-1999" }
      },
      {
        "solvent": "benzene (Neoprene GN)",
        "k": { "value": 0.0146, "unit": "mL/g", "status": "verified", "evidence_level": "handbook", "source": "handbook-mark-1999" },
        "a": { "value": 0.73, "unit": "", "status": "verified", "evidence_level": "handbook", "source": "handbook-mark-1999" }
      },
      {
        "solvent": "benzene (Neoprene W)",
        "k": { "value": 0.0155, "unit": "mL/g", "status": "verified", "evidence_level": "handbook", "source": "handbook-mark-1999" },
        "a": { "value": 0.71, "unit": "", "status": "verified", "evidence_level": "handbook", "source": "handbook-mark-1999" }
      }
    ]
  },
  "thermal": {
    "tg": {
      "value": -35.5,
      "range_min": -46,
      "range_max": -25,
      "unit": "°C",
      "status": "verified",
      "evidence_level": "handbook",
      "source": "handbook-wypych-2016",
      "conditions": "predominantly trans-1,4; cis-1,4 form: -20 °C"
    },
    "tm": {
      "value": null,
      "range_min": 45,
      "range_max": 92,
      "unit": "°C",
      "status": "verified",
      "evidence_level": "handbook",
      "source": "handbook-wypych-2016",
      "conditions": "DSC; cis-1,4 form ~70 °C, trans-1,4 form 80–115 °C"
    },
    "tc": {
      "value": null,
      "unit": "°C",
      "status": "placeholder"
    },
    "hdt": {
      "value": null,
      "unit": "°C",
      "status": "not_applicable"
    },
    "decomposition_onset": {
      "value": null,
      "range_min": 200,
      "unit": "°C",
      "status": "verified",
      "evidence_level": "handbook",
      "source": "handbook-wypych-2016",
      "conditions": ">200 °C"
    },
    "thermal_conductivity": {
      "value": 0.17,
      "range_min": 0.15,
      "range_max": 0.19,
      "unit": "W/(m·K)",
      "status": "verified",
      "evidence_level": "handbook",
      "source": "handbook-wypych-2016",
      "conditions": "20 °C"
    }
  },
  "mechanical": {
    "tensile_modulus": {
      "value": 6.136,
      "unit": "MPa",
      "status": "verified",
      "evidence_level": "tertiary",
      "source": "wiki-polychloroprene",
      "conditions": "Young's modulus."
    },
    "yield_strength": {
      "value": 0.57,
      "unit": "MPa",
      "status": "verified",
      "evidence_level": "handbook",
      "source": "handbook-wypych-2016",
      "conditions": "reported tensile stress at yield; no distinct yield point in most CR grades, but the handbook gives this measured value. See tensile_strength_at_break for ultimate strength."
    },
    "tensile_strength_at_break": {
      "value": 15.6,
      "range_min": 10.3,
      "range_max": 20.9,
      "unit": "MPa",
      "status": "verified",
      "evidence_level": "handbook",
      "source": "handbook-wypych-2016"
    },
    "elongation_at_break": {
      "value": 600,
      "range_min": 380,
      "range_max": 955,
      "unit": "%",
      "status": "verified",
      "evidence_level": "handbook",
      "source": "handbook-wypych-2016"
    },
    "impact_izod": {
      "value": null,
      "unit": "J/m",
      "status": "not_applicable"
    },
    "impact_charpy": {
      "value": null,
      "unit": "kJ/m²",
      "status": "not_applicable"
    },
    "hardness": {
      "value": 63.5,
      "range_min": 42,
      "range_max": 85,
      "unit": "Shore A",
      "status": "verified",
      "evidence_level": "handbook",
      "source": "handbook-wypych-2016",
      "conditions": "Durometer, formulation-dependent."
    },
    "flexural_modulus": {
      "value": null,
      "unit": "MPa",
      "status": "not_applicable"
    },
    "poissons_ratio": {
      "value": null,
      "unit": "",
      "status": "placeholder"
    },
    "coefficient_of_friction": {
      "value": null,
      "unit": "",
      "status": "placeholder"
    }
  },
  "chemical_resistance": {
    "solvent_resistance": {
      "oils_and_greases": {
        "value": "poor",
        "status": "verified",
        "evidence_level": "handbook",
        "source": "handbook-wypych-2016",
        "conditions": "handbook rates greases & oils resistance as poor, correcting an earlier inferred estimate"
      },
      "acids": {
        "value": "good",
        "status": "verified",
        "evidence_level": "handbook",
        "source": "handbook-wypych-2016",
        "conditions": "dilute and concentrated"
      },
      "alcohols": {
        "value": "good",
        "status": "verified",
        "evidence_level": "handbook",
        "source": "handbook-wypych-2016"
      },
      "alkalis": {
        "value": "good",
        "status": "verified",
        "evidence_level": "handbook",
        "source": "handbook-wypych-2016"
      },
      "aliphatic hydrocarbons": {
        "value": "good",
        "status": "verified",
        "evidence_level": "handbook",
        "source": "handbook-wypych-2016"
      },
      "aromatic hydrocarbons": {
        "value": "fair to poor",
        "status": "verified",
        "evidence_level": "handbook",
        "source": "handbook-wypych-2016"
      },
      "esters": {
        "value": "fair to poor",
        "status": "verified",
        "evidence_level": "handbook",
        "source": "handbook-wypych-2016"
      },
      "ketones": {
        "value": "fair to poor",
        "status": "verified",
        "evidence_level": "handbook",
        "source": "handbook-wypych-2016"
      }
    },
    "weathering_uv": {
      "value": "Good weathering/ozone resistance relative to general-purpose diene rubbers",
      "status": "estimated",
      "evidence_level": "tertiary",
      "source": "wiki-polychloroprene"
    },
    "hydrolysis_resistance": {
      "value": null,
      "status": "not_applicable"
    },
    "flammability_ul94": {
      "value": null,
      "status": "placeholder"
    },
    "limiting_oxygen_index": {
      "value": 37.5,
      "range_min": 28,
      "range_max": 47,
      "unit": "%",
      "status": "verified",
      "evidence_level": "handbook",
      "source": "handbook-wypych-2016",
      "conditions": "unfilled; flame-retarded grades reach 46–59%"
    },
    "solubility_parameter": {
      "value": 18.365,
      "range_min": 17.6,
      "range_max": 19.13,
      "unit": "MPa^0.5",
      "status": "verified",
      "evidence_level": "handbook",
      "source": "handbook-wypych-2016",
      "conditions": "exp.; calc.=16.59–19.19"
    }
  },
  "processing": {
    "processing_methods": [
      "emulsion polymerization + compounding/vulcanization",
      "foam expansion (wetsuit-grade)"
    ],
    "processing_temp_range": {
      "value": 70,
      "range_min": 40,
      "range_max": 100,
      "unit": "°C",
      "status": "verified",
      "evidence_level": "handbook",
      "source": "handbook-wypych-2016",
      "conditions": "40–100 °C extrusion; 50–100 °C sheet calendering"
    },
    "drying_required": null,
    "shrinkage_rate": {
      "value": null,
      "unit": "%",
      "status": "placeholder"
    }
  },
  "applications": [
    {
      "sector": "Marine & sports",
      "examples": [
        "wetsuits and drysuits"
      ]
    },
    {
      "sector": "Industrial",
      "examples": [
        "gaskets",
        "hoses",
        "corrosion-resistant coatings"
      ]
    },
    {
      "sector": "Medical",
      "examples": [
        "gloves",
        "orthopaedic braces"
      ]
    },
    {
      "sector": "Construction",
      "examples": [
        "adhesive bases",
        "fire-door weather stripping"
      ]
    }
  ],
  "environmental": {
    "recyclable": false,
    "biodegradable": false,
    "degradation_pathway": null,
    "environmental_notes": null
  },
  "references": [
    "wiki-polychloroprene",
    "handbook-wypych-2016",
    "handbook-mark-1999"
  ],
  "media": {
    "hero_image": null,
    "diagrams": [],
    "structure_render_2d": {
      "src": "~/assets/structures/polychloroprene.svg",
      "alt": "Repeat unit of Polychloroprene, drawn as a skeletal structure with polymer brackets",
      "source_url": "",
      "author": "Atlas of Polymers",
      "license": "CC BY-SA 4.0",
      "tool": "ChemDraw",
      "generated_date": "2026-07-27"
    },
    "structure_render_3d": {
      "src": "/structures/polychloroprene.sdf",
      "alt": "Ball-and-stick model of one Polychloroprene repeat unit",
      "caption": "A three-unit model is available alongside this one.",
      "source_url": "",
      "author": "Atlas of Polymers",
      "license": "CC BY-SA 4.0",
      "tool": "ChemDraw",
      "generated_date": "2026-07-27"
    }
  },
  "toxicity_safety": {
    "ld50_oral_rat": {
      "value": null,
      "range_min": 5000,
      "unit": "mg/kg",
      "status": "verified",
      "evidence_level": "handbook",
      "source": "handbook-wypych-2016",
      "conditions": ">5,000 mg/kg (also reported as >20,000 mg/kg)"
    },
    "nfpa_health_rating": {
      "value": 0,
      "unit": "",
      "status": "verified",
      "evidence_level": "handbook",
      "source": "handbook-wypych-2016"
    },
    "nfpa_flammability_rating": {
      "value": 1,
      "unit": "",
      "status": "verified",
      "evidence_level": "handbook",
      "source": "handbook-wypych-2016"
    },
    "nfpa_reactivity_rating": {
      "value": 0,
      "unit": "",
      "status": "verified",
      "evidence_level": "handbook",
      "source": "handbook-wypych-2016"
    },
    "carcinogenic_classification": {
      "value": "not listed by ACGIH, NIOSH, NTP",
      "status": "verified",
      "evidence_level": "handbook",
      "source": "handbook-wypych-2016"
    },
    "safety_notes": null
  }
}

File: src/content/polymerData/polyether-block-amide.json
{
  "id": "polyether-block-amide",
  "slug": "polyether-block-amide",
  "name": "Polyether Block Amide (PEBA): The Flexible Friend",
  "abbreviation": [
    "PEBA"
  ],
  "type": "hub",
  "parent": null,
  "cas_number": null,
  "resin_id_code": null,
  "chemical_formula": {
    "empirical": "(C12H23NO)x·(C4H8O)y",
    "structural": "[-NH-(CH2)11-CO-]x[-O-(CH2)4-]y"
  },
  "repeat_unit": "{[][>]NCCCCCCCCCCCC(=O)[<],[>]OCCCC[<][]}",
  "smiles_depiction": "*NCCCCCCCCCCCC(=O)*.*OCCCC*",
  "notation_note": "The polyamide block shown is nylon 12; the polyether block is polytetramethylene glycol. Both vary by grade, and the ratio between them sets the hardness across the whole range the family is sold in.",
  "iupac_name": null,
  "synonyms": [
    "Pebax"
  ],
  "aliases": [
    {
      "name": "Pebax",
      "autolinkable": false
    },
    {
      "name": "Vestamid E",
      "autolinkable": false
    }
  ],
  "chemical_family": [
    "polyamide",
    "thermoplastic-elastomer"
  ],
  "backbone_class": "heterochain",
  "polymerization_mechanism": [
    "step-growth-condensation"
  ],
  "monomer": [
    {
      "name": "Polyamide 11 or 12 (hard block precursor)",
      "wikipedia_url": "https://en.wikipedia.org/wiki/Nylon_11"
    },
    {
      "name": "Polytetramethylene glycol or polyethylene glycol (soft block)",
      "wikipedia_url": "https://en.wikipedia.org/wiki/Polytetrahydrofuran"
    }
  ],
  "polymer_class": "elastomer",
  "year_of_origin": 1984,
  "era": "The Specialty Polymers Age (1980-1999)",
  "key_figures": ["Gérard Deleens", "Paul Foy"],
  "historical_events_referenced": [
    "Apple introduces the Macintosh computer (January 1984)",
    "Bhopal gas disaster, Union Carbide pesticide plant (2 December 1984)"
  ],
  "historical_images": [
    {
      "src": "~/assets/polymers/polyether-block-amide/steve-jobs-macintosh-january-1984.webp",
      "alt": "Steve Jobs, in a dark suit, leans over an original beige Macintosh computer with hands clasped, its screen displaying a line drawing of a woman combing her hair, against a plain red background.",
      "caption": "Steve Jobs with the newly launched Macintosh, January 1984, one of a wave of compact electronic products whose cables, connectors and housings needed a plastic that could flex without cracking.",
      "source_url": "https://commons.wikimedia.org/wiki/File:Steve_Jobs_and_Macintosh_computer,_January_1984,_by_Bernard_Gotfryd_-_edited.jpg",
      "author": "Photo: Bernard Gotfryd - Edited from tif by Cart",
      "license": "Public domain"
    },
    {
      "src": "~/assets/polymers/polyether-block-amide/castor-bean-plant.webp",
      "alt": "A castor bean plant with large, deeply lobed dark green leaves and spiky reddish seed pods clustered near the top of the stem.",
      "caption": "The castor bean plant, Ricinus communis. Castor oil is the raw material for nylon 11, the polyamide used as the hard block in many Pebax grades.",
      "source_url": "https://commons.wikimedia.org/wiki/File:Castor_bean_plant_(371550056).jpg",
      "author": "Dinesh Valke from Thane, India",
      "license": "CC BY-SA 2.0"
    },
    {
      "src": "~/assets/polymers/polyether-block-amide/salomon-sx92-ski-boots-1980s.webp",
      "alt": "A pair of white and black rear-entry ski boots, one shown open with its rear cuff swung back, the other closed, photographed against a plain wall.",
      "caption": "Ski boots of the rigid-shell, hinged-cuff kind harder Pebax grades were molded into during the 1980s: stiff where a skier needs support, hinged where the ankle needs to bend.",
      "source_url": "https://commons.wikimedia.org/wiki/File:Salomon_SX92.jpg",
      "author": "Maury Markowitz",
      "license": "CC BY-SA 3.0"
    },
    {
      "src": "~/assets/polymers/polyether-block-amide/bhopal-disaster-memorial.webp",
      "alt": "A stone memorial statue of a mourning mother and child behind a metal fence, beside a wall painted with the words BHOPAL DISASTER 1984 TO? THE SUFFERING CONTINUES, SO DOES THE STRUGGLE.",
      "caption": "A memorial in Bhopal to the victims of the December 1984 Union Carbide gas disaster, the catastrophe that framed the same year Pebax was maturing into a commercial product line.",
      "source_url": "https://commons.wikimedia.org/wiki/File:Bhopal-Union_Carbide_1_crop_memorial.jpg",
      "author": "The original uploader was Simone.lippi at Italian Wikipedia .",
      "license": "CC BY-SA 2.0"
    }
  ],
  "physical": {
    "density": {
      "value": 1.015,
      "range_min": 1,
      "range_max": 1.03,
      "unit": "g/cm³",
      "status": "verified",
      "evidence_level": "tertiary",
      "source": "wiki-peba"
    },
    "melt_flow_index": {
      "value": null,
      "unit": "g/10min",
      "status": "placeholder"
    },
    "refractive_index": {
      "value": null,
      "unit": "",
      "status": "placeholder"
    },
    "dielectric_constant": {
      "value": null,
      "unit": "",
      "status": "placeholder"
    },
    "electrical_conductivity": {
      "value": null,
      "unit": "S/m",
      "status": "placeholder"
    },
    "transmittance": {
      "value": null,
      "unit": "%",
      "status": "placeholder"
    },
    "haze": {
      "value": null,
      "unit": "%",
      "status": "placeholder"
    },
    "gloss": {
      "value": null,
      "unit": "%",
      "status": "placeholder"
    },
    "water_absorption": {
      "value": null,
      "unit": "%",
      "status": "placeholder"
    },
    "dielectric_strength": {
      "value": null,
      "unit": "kV/mm",
      "status": "placeholder"
    }
  },
  "synthesis": {
    "polymerization_type": "step-growth condensation (block copolymerization)",
    "common_monomers": [
      "polyamide 6, 11, or 12 (hard segment)",
      "PTMG or PEG (soft segment)"
    ],
    "catalysts": [],
    "industrial_process_notes": "Made via polycondensation joining preformed polyamide hard blocks with polyether soft blocks. Arkema produces the dominant commercial form under the trademark Pebax; Evonik offers a competing grade as Vestamid E.",
    "synthesis_scheme_image": null
  },
  "structure_morphology": {
    "tacticity": null,
    "crystallinity_typical": {
      "value": null,
      "unit": "%",
      "status": "placeholder"
    },
    "crystal_structure": null,
    "chain_flexibility_notes": "Hard polyamide blocks provide strength and chemical resistance; soft polyether blocks give flexibility and low-temperature performance (functional below -40°C); ratio between the two is tuned across a wide hardness range (25–72 Shore D).",
    "tg_relation_notes": null,
    "molecular_weight": {
      "mn": {
        "value": null,
        "unit": "g/mol",
        "status": "placeholder"
      },
      "mw": {
        "value": null,
        "unit": "g/mol",
        "status": "placeholder"
      },
      "pdi": {
        "value": null,
        "unit": "",
        "status": "placeholder"
      }
    }
  },
  "thermal": {
    "tg": {
      "value": null,
      "unit": "°C",
      "status": "placeholder"
    },
    "tm": {
      "value": 154,
      "range_min": 134,
      "range_max": 174,
      "unit": "°C",
      "status": "verified",
      "evidence_level": "tertiary",
      "source": "wiki-peba"
    },
    "tc": {
      "value": null,
      "unit": "°C",
      "status": "placeholder"
    },
    "hdt": {
      "value": null,
      "unit": "°C",
      "status": "placeholder"
    },
    "decomposition_onset": {
      "value": null,
      "unit": "°C",
      "status": "placeholder"
    },
    "thermal_conductivity": {
      "value": null,
      "unit": "W/(m·K)",
      "status": "placeholder"
    }
  },
  "mechanical": {
    "tensile_modulus": {
      "value": null,
      "unit": "MPa",
      "status": "placeholder"
    },
    "yield_strength": {
      "value": null,
      "unit": "MPa",
      "status": "not_applicable",
      "conditions": "Elastomer; typically no distinct yield region."
    },
    "tensile_strength_at_break": {
      "value": 44,
      "range_min": 32,
      "range_max": 56,
      "unit": "MPa",
      "status": "verified",
      "evidence_level": "tertiary",
      "source": "wiki-peba"
    },
    "elongation_at_break": {
      "value": 525,
      "range_min": 300,
      "range_max": 750,
      "unit": "%",
      "status": "verified",
      "evidence_level": "tertiary",
      "source": "wiki-peba"
    },
    "impact_izod": {
      "value": null,
      "unit": "J/m",
      "status": "placeholder"
    },
    "impact_charpy": {
      "value": null,
      "unit": "kJ/m²",
      "status": "placeholder"
    },
    "hardness": {
      "value": 48.5,
      "range_min": 25,
      "range_max": 72,
      "unit": "Shore D",
      "status": "verified",
      "evidence_level": "tertiary",
      "source": "wiki-peba"
    },
    "flexural_modulus": {
      "value": 262.5,
      "range_min": 12,
      "range_max": 513,
      "unit": "MPa",
      "status": "verified",
      "evidence_level": "tertiary",
      "source": "wiki-peba"
    },
    "poissons_ratio": {
      "value": null,
      "unit": "",
      "status": "placeholder"
    },
    "coefficient_of_friction": {
      "value": null,
      "unit": "",
      "status": "placeholder"
    }
  },
  "chemical_resistance": {
    "solvent_resistance": {
      "water": {
        "value": "Low absorption, 0.4–0.7% under standard conditions",
        "status": "verified",
        "evidence_level": "tertiary",
        "source": "wiki-peba"
      }
    },
    "weathering_uv": {
      "value": "Sensitive to UV degradation; requires protective measures outdoors",
      "status": "verified",
      "evidence_level": "tertiary",
      "source": "wiki-peba"
    },
    "hydrolysis_resistance": {
      "value": null,
      "status": "placeholder"
    },
    "flammability_ul94": {
      "value": null,
      "status": "placeholder"
    },
    "limiting_oxygen_index": {
      "value": null,
      "unit": "%",
      "status": "placeholder"
    },
    "solubility_parameter": {
      "value": null,
      "unit": "MPa^0.5",
      "status": "placeholder"
    }
  },
  "processing": {
    "processing_methods": [
      "injection molding",
      "extrusion",
      "blow molding"
    ],
    "processing_temp_range": {
      "value": null,
      "unit": "°C",
      "status": "placeholder"
    },
    "drying_required": true,
    "shrinkage_rate": {
      "value": null,
      "unit": "%",
      "status": "placeholder"
    }
  },
  "applications": [
    {
      "sector": "Sports",
      "examples": [
        "running shoe midsoles",
        "ski boots",
        "athletic damping systems"
      ]
    },
    {
      "sector": "Medical",
      "examples": [
        "catheters"
      ]
    },
    {
      "sector": "Electronics",
      "examples": [
        "cable coatings",
        "device casings",
        "wire insulation"
      ]
    },
    {
      "sector": "Textiles",
      "examples": [
        "breathable films",
        "non-woven fabrics"
      ]
    }
  ],
  "environmental": {
    "recyclable": true,
    "biodegradable": false,
    "degradation_pathway": null,
    "environmental_notes": null
  },
  "references": [
    "wiki-peba"
  ],
  "media": {
    "hero_image": null,
    "diagrams": [],
    "structure_render_2d": {
      "src": "~/assets/structures/polyether-block-amide.svg",
      "alt": "Repeat unit of Polyether Block Amide, drawn as a skeletal structure with polymer brackets",
      "source_url": "",
      "author": "Atlas of Polymers",
      "license": "CC BY-SA 4.0",
      "tool": "ChemDraw",
      "generated_date": "2026-07-27"
    },
    "structure_render_3d": {
      "src": "/structures/polyether-block-amide.sdf",
      "alt": "Ball-and-stick model of one Polyether Block Amide repeat unit",
      "caption": "A three-unit model is available alongside this one.",
      "source_url": "",
      "author": "Atlas of Polymers",
      "license": "CC BY-SA 4.0",
      "tool": "ChemDraw",
      "generated_date": "2026-07-27"
    }
  },
  "toxicity_safety": {
    "ld50_oral_rat": {
      "value": null,
      "unit": "mg/kg",
      "status": "placeholder"
    },
    "nfpa_health_rating": {
      "value": null,
      "unit": "",
      "status": "placeholder"
    },
    "nfpa_flammability_rating": {
      "value": null,
      "unit": "",
      "status": "placeholder"
    },
    "nfpa_reactivity_rating": {
      "value": null,
      "unit": "",
      "status": "placeholder"
    },
    "carcinogenic_classification": {
      "value": null,
      "status": "placeholder"
    },
    "safety_notes": null
  }
}
