Repository: kiarashfa/PolymerAtlas

# Atlas of Polymers

A free, history-narrated encyclopedia of the polymers that made the modern
world, with 96 entries across seven eras (1833 onward), from nature's
macromolecules to designed smart materials. No ads, no logins, no tracking.

Each polymer page pairs an author-written historical narrative with a fully
structured, cited property dataset: identity, classification, history,
synthesis, structure & morphology, physical / thermal / mechanical
properties, chemical resistance, processing, applications, environmental &
recycling notes, and numbered references. Values that haven't been verified
yet say so honestly; nothing is faked.

File: src/content/polymerData/polyether-ether-ketone.json
{
  "id": "polyether-ether-ketone",
  "slug": "polyether-ether-ketone",
  "name": "Polyether Ether Ketone (PEEK): A Marvel Soars Above the Rest",
  "abbreviation": [
    "PEEK"
  ],
  "type": "hub",
  "parent": null,
  "cas_number": "31694-16-3",
  "resin_id_code": null,
  "chemical_formula": {
    "empirical": "(C19H12O3)n",
    "structural": "[-O-C6H4-O-C6H4-CO-C6H4-]n"
  },
  "repeat_unit": "{[][>]Oc1ccc(cc1)Oc1ccc(cc1)C(=O)c1ccc(cc1)[<][]}",
  "smiles_depiction": "*Oc1ccc(cc1)Oc1ccc(cc1)C(=O)c1ccc(cc1)*",
  "notation_note": "The ether-ether-ketone sequence names the polymer: two ether links then a ketone, repeating.",
  "iupac_name": null,
  "synonyms": [],
  "aliases": [],
  "chemical_family": [
    "polyketone"
  ],
  "backbone_class": "heterochain",
  "polymerization_mechanism": [
    "step-growth-condensation"
  ],
  "monomer": [
    {
      "name": "4,4'-Difluorobenzophenone",
      "wikipedia_url": "https://en.wikipedia.org/wiki/Benzophenone"
    },
    {
      "name": "Hydroquinone",
      "wikipedia_url": "https://en.wikipedia.org/wiki/Hydroquinone"
    }
  ],
  "polymer_class": "thermoplastic",
  "year_of_origin": 1965,
  "era": "The Engineering Polymers Era (1961-1979)",
  "key_figures": [
    "John Rose",
    "Philip Staniland"
  ],
  "historical_events_referenced": [
    "Alexei Leonov's first spacewalk from Voskhod 2 (March 1965)",
    "Ed White's first American spacewalk on Gemini 4 (June 1965)"
  ],
  "historical_images": [
    {
      "src": "~/assets/polymers/polyether-ether-ketone/voskhod2-spacewalk-stamp-1965.webp",
      "alt": "A 1965 Soviet postage stamp illustrating a cosmonaut in an orange spacesuit floating outside the cylindrical Voskhod 2 spacecraft against a starry blue background, with Cyrillic text and the date 18 March 1965.",
      "caption": "A Soviet stamp marking Alexei Leonov's spacewalk from Voskhod 2 in March 1965, the same year the aerospace and nuclear industries' hunger for extreme-environment materials was pushing several major chemical companies toward a new class of aromatic engineering plastics.",
      "source_url": "https://commons.wikimedia.org/wiki/File:Soviet_Union-1965-Stamp-0.10._Voskhod-2._First_Spacewalk.jpg",
      "author": "Unknown author",
      "license": "Public domain"
    },
    {
      "src": "~/assets/polymers/polyether-ether-ketone/ed-white-gemini4-spacewalk-1965.webp",
      "alt": "An astronaut in a white spacesuit floating in space above the curve of the blue Earth, tethered by a gold-coloured umbilical line, holding a hand-held manoeuvring unit.",
      "caption": "Ed White during America's first spacewalk, June 1965. The same decade's demand for materials that could take extreme heat and chemical stress without adding weight is what set ICI, Phillips Petroleum and Union Carbide chasing new aromatic polymer chemistry.",
      "source_url": "https://commons.wikimedia.org/wiki/File:Ed_White_performs_first_U.S._spacewalk_-_GPN-2006-000025.jpg",
      "author": "NASA",
      "license": "Public domain"
    },
    {
      "src": "~/assets/polymers/polyether-ether-ketone/peek-resin-pellets.webp",
      "alt": "A close-up photograph of a person's cupped hand holding a large quantity of small black cylindrical plastic pellets.",
      "caption": "PEEK resin pellets, ready for melt-processing, the raw form of a material whose real story is not a single dramatic discovery but a decade of parallel corporate research into polymers that could survive where ordinary plastics could not.",
      "source_url": "https://commons.wikimedia.org/wiki/File:PEEK_resin.jpg",
      "author": "Acheolg",
      "license": "CC BY-SA 4.0"
    },
    {
      "src": "~/assets/polymers/polyether-ether-ketone/victrex-peek-cable-tie.webp",
      "alt": "A single moulded plastic cable tie in a warm amber-brown colour, curled into a loop with its locking head at the top, photographed against a plain white background and embossed with a manufacturer's web address.",
      "caption": "A cable tie moulded from Victrex PEEK, one of the least glamorous applications of a polymer otherwise associated with jet engines and spinal implants, and a reminder that most of PEEK's working life is spent on jobs nobody notices.",
      "source_url": "https://commons.wikimedia.org/wiki/File:EXM_cable_tie.jpg",
      "author": "T. Krivec / IB Steiner",
      "license": "CC BY-SA 4.0"
    }
  ],
  "physical": {
    "density": {
      "value": 1.3,
      "range_min": 1.26,
      "range_max": 1.4,
      "unit": "g/cm³",
      "status": "verified",
      "evidence_level": "handbook",
      "source": "handbook-wypych-2016",
      "conditions": "20 °C; amorphous 1.260–1.267 g/cm³, crystalline 1.384–1.401 g/cm³ (handbook-mark-1999)"
    },
    "melt_flow_index": {
      "value": null,
      "range_min": 3,
      "range_max": 36,
      "unit": "g/10min",
      "status": "verified",
      "evidence_level": "handbook",
      "source": "handbook-wypych-2016",
      "conditions": "230 °C/3.8 kg"
    },
    "refractive_index": {
      "value": 1.671,
      "unit": "",
      "status": "verified",
      "evidence_level": "handbook",
      "source": "handbook-mark-1999",
      "conditions": "Wypych reports a broader range, 1.65–1.77, across orientation states"
    },
    "dielectric_constant": {
      "value": null,
      "unit": "",
      "status": "placeholder"
    },
    "electrical_conductivity": {
      "value": 1e-14,
      "unit": "S/m",
      "status": "verified",
      "evidence_level": "handbook",
      "source": "handbook-wypych-2016",
      "conditions": "reciprocal of reported volume resistivity, 1×10¹⁴ Ω·m; Mark reports 4.9×10¹⁴ Ω·m (23 °C)"
    },
    "transmittance": {
      "value": null,
      "unit": "%",
      "status": "placeholder"
    },
    "haze": {
      "value": null,
      "unit": "%",
      "status": "placeholder"
    },
    "gloss": {
      "value": null,
      "unit": "%",
      "status": "placeholder"
    },
    "water_absorption": {
      "value": 0.5,
      "unit": "%",
      "status": "verified",
      "evidence_level": "handbook",
      "source": "handbook-wypych-2016",
      "conditions": "equilibrium, 23 °C/50% RH; 24 h immersion at 23 °C gives 0.1–0.5%"
    },
    "dielectric_strength": {
      "value": 19,
      "unit": "kV/mm",
      "status": "verified",
      "evidence_level": "handbook",
      "source": "handbook-wypych-2016",
      "conditions": "specimen thickness 0.6–0.8 mm"
    }
  },
  "synthesis": {
    "polymerization_type": "step-growth condensation (nucleophilic aromatic substitution)",
    "common_monomers": [
      "4,4'-difluorobenzophenone",
      "hydroquinone disodium salt"
    ],
    "catalysts": [],
    "industrial_process_notes": "PEEK polymers were invented in November 1978 and commercialized in the early 1980s by Imperial Chemical Industries (later acquired by Victrex PLC). This is notably later than the 1965 milestone year used for this entry's chronological placement, which may reference earlier related PEK/PAEK aromatic-ketone chemistry rather than PEEK itself. Synthesized via step-growth polymerization of 4,4'-difluorobenzophenone with hydroquinone's disodium salt at ~300°C in aprotic solvents.",
    "synthesis_scheme_image": null
  },
  "structure_morphology": {
    "tacticity": null,
    "crystallinity_typical": {
      "value": 32.5,
      "range_min": 30,
      "range_max": 35,
      "unit": "%",
      "status": "verified",
      "evidence_level": "handbook",
      "source": "handbook-mark-1999",
      "conditions": "typical; maximum reported 48%. Wypych reports a broader observed range of 16–47% across processing conditions (handbook-wypych-2016)."
    },
    "crystal_structure": null,
    "chain_flexibility_notes": "Rigid aromatic backbone with ether/ketone linkages gives PEEK an unusual combination of high-temperature performance and semi-crystalline melt-processability (unlike many high-performance thermosets).",
    "tg_relation_notes": null,
    "molecular_weight": {
      "mn": {
        "value": null,
        "range_min": 6200,
        "range_max": 15800,
        "unit": "g/mol",
        "status": "verified",
        "evidence_level": "handbook",
        "source": "handbook-wypych-2016"
      },
      "mw": {
        "value": null,
        "range_min": 14300,
        "range_max": 100000,
        "unit": "g/mol",
        "status": "verified",
        "evidence_level": "handbook",
        "source": "handbook-wypych-2016"
      },
      "pdi": {
        "value": null,
        "unit": "",
        "status": "placeholder"
      }
    }
  },
  "thermal": {
    "tg": {
      "value": null,
      "range_min": 143,
      "range_max": 158,
      "unit": "°C",
      "status": "verified",
      "evidence_level": "handbook",
      "source": "handbook-wypych-2016",
      "conditions": "DSC; Mark reports 136.85–151.85 °C depending on method/thermal history (handbook-mark-1999)"
    },
    "tm": {
      "value": 343,
      "range_min": 334,
      "range_max": 350,
      "unit": "°C",
      "status": "verified",
      "evidence_level": "handbook",
      "source": "handbook-wypych-2016",
      "conditions": "DSC; equilibrium (extrapolated) melting point is higher, 383.85–394.85 °C (handbook-mark-1999)"
    },
    "tc": {
      "value": null,
      "unit": "°C",
      "status": "placeholder"
    },
    "hdt": {
      "value": 159.85,
      "unit": "°C",
      "status": "verified",
      "evidence_level": "handbook",
      "source": "handbook-mark-1999",
      "test_standard": "ASTM D648, 1.81 MPa",
      "conditions": "unfilled grade; 30% glass/carbon fiber grades reach 315 °C (handbook-wypych-2016)"
    },
    "decomposition_onset": {
      "value": 575,
      "unit": "°C",
      "status": "verified",
      "evidence_level": "handbook",
      "source": "handbook-wypych-2016"
    },
    "thermal_conductivity": {
      "value": 0.25,
      "unit": "W/(m·K)",
      "status": "verified",
      "evidence_level": "handbook",
      "source": "handbook-wypych-2016",
      "test_standard": "ASTM C177",
      "conditions": "matches value independently reported in handbook-mark-1999"
    }
  },
  "mechanical": {
    "tensile_modulus": {
      "value": 3560,
      "unit": "MPa",
      "status": "verified",
      "evidence_level": "handbook",
      "source": "handbook-mark-1999",
      "test_standard": "ASTM D638",
      "conditions": "unfilled grade; Wypych reports a broader range of 3500–4400 MPa (handbook-wypych-2016)"
    },
    "yield_strength": {
      "value": 91,
      "unit": "MPa",
      "status": "verified",
      "evidence_level": "handbook",
      "source": "handbook-mark-1999",
      "test_standard": "ASTM D638"
    },
    "tensile_strength_at_break": {
      "value": 92,
      "unit": "MPa",
      "status": "verified",
      "evidence_level": "handbook",
      "source": "handbook-mark-1999",
      "conditions": "23 °C; falls with temperature (50 MPa at 100 °C, 12 MPa at 200 °C, 10 MPa at 300 °C). Wypych reports an unfilled-grade range of 75–100 MPa."
    },
    "elongation_at_break": {
      "value": null,
      "range_min": 20,
      "range_max": 50,
      "unit": "%",
      "status": "verified",
      "evidence_level": "handbook",
      "source": "handbook-wypych-2016",
      "conditions": "unfilled grade; Mark reports 42% (annealed) to 150% (ASTM D638, as molded/tested) depending on method (handbook-mark-1999)"
    },
    "impact_izod": {
      "value": 84,
      "unit": "J/m",
      "status": "verified",
      "evidence_level": "handbook",
      "source": "handbook-mark-1999",
      "test_standard": "ASTM D256, notched",
      "conditions": "unnotched Izod is no break; Wypych reports a notched range of 77–91 J/m for the unfilled grade"
    },
    "impact_charpy": {
      "value": 55,
      "unit": "kJ/m²",
      "status": "verified",
      "evidence_level": "tertiary",
      "source": "wiki-peek",
      "conditions": "Reported as 'notch test impact'."
    },
    "hardness": {
      "value": 88,
      "unit": "Shore D",
      "status": "verified",
      "evidence_level": "handbook",
      "source": "handbook-wypych-2016",
      "conditions": "unfilled grade; Rockwell R120 (handbook-wypych-2016) / R126 (handbook-mark-1999) also reported"
    },
    "flexural_modulus": {
      "value": 3700,
      "unit": "MPa",
      "status": "verified",
      "evidence_level": "handbook",
      "source": "handbook-mark-1999",
      "conditions": "23 °C; drops with temperature (3600 MPa at 100 °C, 500 MPa at 200 °C, 300 MPa at 300 °C). Wypych reports an unfilled-grade range of 3700–4300 MPa."
    },
    "poissons_ratio": {
      "value": 0.405,
      "range_min": 0.4,
      "range_max": 0.41,
      "unit": "",
      "status": "verified",
      "evidence_level": "handbook",
      "source": "handbook-wypych-2016"
    },
    "coefficient_of_friction": {
      "value": 0.22,
      "unit": "",
      "status": "verified",
      "evidence_level": "handbook",
      "source": "handbook-wypych-2016",
      "conditions": "general/unspecified counterface; 0.08–0.09 lubricated, 0.25–0.3 dry conditions"
    }
  },
  "chemical_resistance": {
    "solvent_resistance": {
      "water": {
        "value": "Very low absorption (0.1% over 24 hours)",
        "status": "verified",
        "evidence_level": "tertiary",
        "source": "wiki-peek"
      },
      "dilute acids": {
        "value": "good",
        "status": "verified",
        "evidence_level": "handbook",
        "source": "handbook-wypych-2016"
      },
      "concentrated acids": {
        "value": "good",
        "status": "verified",
        "evidence_level": "handbook",
        "source": "handbook-wypych-2016"
      },
      "alcohols": {
        "value": "very good",
        "status": "verified",
        "evidence_level": "handbook",
        "source": "handbook-wypych-2016"
      },
      "alkalis": {
        "value": "very good",
        "status": "verified",
        "evidence_level": "handbook",
        "source": "handbook-wypych-2016"
      },
      "aliphatic hydrocarbons": {
        "value": "very good",
        "status": "verified",
        "evidence_level": "handbook",
        "source": "handbook-wypych-2016"
      },
      "aromatic hydrocarbons": {
        "value": "very good",
        "status": "verified",
        "evidence_level": "handbook",
        "source": "handbook-wypych-2016"
      },
      "esters": {
        "value": "very good",
        "status": "verified",
        "evidence_level": "handbook",
        "source": "handbook-wypych-2016"
      },
      "greases & oils": {
        "value": "very good",
        "status": "verified",
        "evidence_level": "handbook",
        "source": "handbook-wypych-2016"
      },
      "halogenated hydrocarbons": {
        "value": "very good",
        "status": "verified",
        "evidence_level": "handbook",
        "source": "handbook-wypych-2016"
      },
      "ketones": {
        "value": "good",
        "status": "verified",
        "evidence_level": "handbook",
        "source": "handbook-wypych-2016"
      }
    },
    "weathering_uv": {
      "value": null,
      "status": "placeholder"
    },
    "hydrolysis_resistance": {
      "value": "resistant to hydrolysis and high-temperature steam",
      "status": "verified",
      "evidence_level": "handbook",
      "source": "handbook-mark-1999"
    },
    "flammability_ul94": {
      "value": "V-0 to V-1",
      "status": "verified",
      "evidence_level": "handbook",
      "source": "handbook-wypych-2016"
    },
    "limiting_oxygen_index": {
      "value": 36,
      "range_min": 35,
      "range_max": 37.3,
      "unit": "%",
      "status": "verified",
      "evidence_level": "handbook",
      "source": "handbook-wypych-2016"
    },
    "solubility_parameter": {
      "value": 22.8,
      "unit": "MPa^0.5",
      "status": "verified",
      "evidence_level": "handbook",
      "source": "handbook-wypych-2016",
      "conditions": "Mark reports a calculated range of 21.2–22.6 MPa^0.5 (handbook-mark-1999)"
    },
    "gas_permeability": [
      {
        "key": "O2",
        "value": 6.2e-12,
        "unit": "cm³(STP)·cm/(cm²·s·Pa)",
        "conditions": "7.8% crystallinity film; converted from 6.2×10⁻¹⁶ m³(STP)·m/(m²·s·Pa)",
        "status": "verified",
        "evidence_level": "handbook",
        "source": "handbook-mark-1999"
      },
      {
        "key": "CO2, amorphous",
        "value": 6.0e-14,
        "unit": "cm³(STP)·cm/(cm²·s·Pa)",
        "conditions": "converted from 6.0×10⁻¹⁸ m³(STP)·m/(m²·s·Pa)",
        "status": "verified",
        "evidence_level": "handbook",
        "source": "handbook-mark-1999"
      },
      {
        "key": "CO2, 26–30% crystalline",
        "value": 2.4e-14,
        "unit": "cm³(STP)·cm/(cm²·s·Pa)",
        "conditions": "converted from 2.4×10⁻¹⁸ m³(STP)·m/(m²·s·Pa)",
        "status": "verified",
        "evidence_level": "handbook",
        "source": "handbook-mark-1999"
      }
    ]
  },
  "processing": {
    "processing_methods": [
      "injection molding",
      "extrusion",
      "machining from stock shapes"
    ],
    "processing_temp_range": {
      "value": null,
      "range_min": 355,
      "range_max": 380,
      "unit": "°C",
      "status": "verified",
      "evidence_level": "handbook",
      "source": "handbook-wypych-2016"
    },
    "drying_required": true,
    "shrinkage_rate": {
      "value": 1.5,
      "range_min": 1.2,
      "range_max": 1.8,
      "unit": "%",
      "status": "verified",
      "evidence_level": "handbook",
      "source": "handbook-wypych-2016",
      "conditions": "unfilled grade"
    }
  },
  "applications": [
    {
      "sector": "Medical",
      "examples": [
        "spinal fusion cages and implants"
      ]
    },
    {
      "sector": "Aerospace & automotive",
      "examples": [
        "structural and under-hood components"
      ]
    },
    {
      "sector": "Industrial",
      "examples": [
        "ultra-high-vacuum equipment",
        "high-performance bearings and pump components",
        "cable insulation"
      ]
    }
  ],
  "environmental": {
    "recyclable": true,
    "biodegradable": false,
    "degradation_pathway": null,
    "environmental_notes": null
  },
  "references": [
    "wiki-peek",
    "handbook-wypych-2016",
    "handbook-mark-1999"
  ],
  "media": {
    "hero_image": null,
    "diagrams": [],
    "structure_render_2d": {
      "src": "~/assets/structures/polyether-ether-ketone.svg",
      "alt": "Repeat unit of Polyether Ether Ketone, drawn as a skeletal structure with polymer brackets",
      "source_url": "",
      "author": "Atlas of Polymers",
      "license": "CC BY-SA 4.0",
      "tool": "ChemDraw",
      "generated_date": "2026-07-27"
    },
    "structure_render_3d": {
      "src": "/structures/polyether-ether-ketone.sdf",
      "alt": "Ball-and-stick model of one Polyether Ether Ketone repeat unit",
      "caption": "A three-unit model is available alongside this one.",
      "source_url": "",
      "author": "Atlas of Polymers",
      "license": "CC BY-SA 4.0",
      "tool": "ChemDraw",
      "generated_date": "2026-07-27"
    }
  },
  "toxicity_safety": {
    "ld50_oral_rat": {
      "value": 15000,
      "unit": "mg/kg",
      "status": "verified",
      "evidence_level": "handbook",
      "source": "handbook-wypych-2016"
    },
    "nfpa_health_rating": {
      "value": null,
      "unit": "",
      "status": "placeholder"
    },
    "nfpa_flammability_rating": {
      "value": null,
      "unit": "",
      "status": "placeholder"
    },
    "nfpa_reactivity_rating": {
      "value": null,
      "unit": "",
      "status": "placeholder"
    },
    "carcinogenic_classification": {
      "value": "not listed by ACGIH, NIOSH, NTP",
      "status": "verified",
      "evidence_level": "handbook",
      "source": "handbook-wypych-2016"
    },
    "safety_notes": "OSHA exposure limit: 5 mg/m³ (respirable), 15 mg/m³ (total)."
  }
}

File: src/content/polymerData/polyetherimide.json
{
  "id": "polyetherimide",
  "slug": "polyetherimide",
  "name": "Polyetherimide (PEI): The Amber Guardian of the Electronics Age",
  "abbreviation": [
    "PEI"
  ],
  "type": "hub",
  "parent": null,
  "cas_number": "61128-46-9",
  "resin_id_code": null,
  "chemical_formula": {
    "empirical": "(C37H24N2O6)n",
    "structural": "[-N(CO)2-C6H3-O-C6H4-C(CH3)2-C6H4-O-C6H3-(CO)2-N-C6H4-]n"
  },
  "repeat_unit": "{[][>]N1C(=O)c2ccc(Oc3ccc(cc3)C(C)(C)c3ccc(cc3)Oc3ccc4C(=O)N(C(=O)c4c3)c3cccc(c3)[<])cc2C1=O[]}",
  "smiles_depiction": "*N1C(=O)c2ccc(Oc3ccc(cc3)C(C)(C)c3ccc(cc3)Oc3ccc4C(=O)N(C(=O)c4c3)c3cccc(c3)*)cc2C1=O",
  "notation_note": "The bisphenol A-based polyetherimide shown is the commercial archetype (Ultem). Each (CO)2 bridge is one fused five-membered imide ring, written open for readability; the ether links either side of the bisphenol A bridge are what make this polymer melt-processable, unlike the fully rigid polyimides.",
  "iupac_name": null,
  "synonyms": [
    "Ultem"
  ],
  "aliases": [
    {
      "name": "Ultem",
      "autolinkable": false
    }
  ],
  "chemical_family": [
    "polyimide"
  ],
  "backbone_class": "heterochain",
  "polymerization_mechanism": [
    "step-growth-condensation"
  ],
  "monomer": [
    {
      "name": "Bisphenol A dianhydride",
      "wikipedia_url": "https://en.wikipedia.org/wiki/Bisphenol_A"
    },
    {
      "name": "m-Phenylenediamine",
      "wikipedia_url": "https://en.wikipedia.org/wiki/M-Phenylenediamine"
    }
  ],
  "polymer_class": "thermoplastic",
  "year_of_origin": 1975,
  "era": "The Engineering Polymers Era (1961-1979)",
  "key_figures": ["Tohru Takekoshi", "General Electric"],
  "historical_events_referenced": ["Apollo-Soyuz Test Project docking (July 1975)", "Takekoshi and Kochanowski's polyetherimide patent grant (16 September 1975)"],
  "historical_images": [
    {
      "src": "~/assets/polymers/polyetherimide/apollo-soyuz-crews-portrait-1975.webp",
      "alt": "Five men in flight suits pose for a formal portrait, three in tan NASA suits and two in olive Soviet suits, seated around a table holding a scale model of the docked Apollo and Soyuz spacecraft, flanked by American and Soviet flags.",
      "caption": "The Apollo and Soyuz crews, photographed together ahead of the July 1975 docking mission that required American and Soviet hardware to be engineered to work as one system.",
      "source_url": "https://commons.wikimedia.org/wiki/File:Portrait_of_ASTP_crews_-_restoration.jpg",
      "author": "Adam Cuerden",
      "license": "Public domain"
    },
    {
      "src": "~/assets/polymers/polyetherimide/ge-research-lab-schenectady.webp",
      "alt": "A large early-twentieth-century brick research building with a rooftop sign reading GENERAL ELECTRIC beneath the company's script-lettered monogram, seen across a park-like lawn with mature trees.",
      "caption": "General Electric's Research and Development Center in Schenectady, New York, where Tohru Takekoshi's team developed the ether-linked polyimide chemistry behind Ultem.",
      "source_url": "https://commons.wikimedia.org/wiki/File:Building_37,_General_Electric_Research_Laboratory,_Schenectady,_New_York_-_20220615.jpg",
      "author": "Andre Carrotflower",
      "license": "CC BY-SA 4.0"
    },
    {
      "src": "~/assets/polymers/polyetherimide/kapton-polyimide-tape-rolls.webp",
      "alt": "Several rolls of amber, semi-transparent Kapton polyimide tape, still shrink-wrapped with barcode labels, stacked together.",
      "caption": "Rolls of Kapton polyimide tape, the rigid, unmeltable chemistry that polyetherimide shares an imide ring with, but that it alone among this family can also melt and mold.",
      "source_url": "https://commons.wikimedia.org/wiki/File:Kapton_tapes,_three_rolls_of_different_widths.jpg",
      "author": "Dsimic",
      "license": "CC BY-SA 3.0"
    },
    {
      "src": "~/assets/polymers/polyetherimide/boeing-787-cabin-interior.webp",
      "alt": "A close-up view inside an aircraft cabin showing two rows of blue upholstered economy seats beside oval windows, with white overhead panelling and ventilation nozzles visible above.",
      "caption": "An aircraft cabin interior, the kind of environment where Ultem-family resins are chosen for panels and ducting precisely because they resist fire and produce little smoke.",
      "source_url": "https://commons.wikimedia.org/wiki/File:B-787-LAN-interior.jpg",
      "author": "FDV",
      "license": "CC BY-SA 4.0"
    }
  ],
  "physical": {
    "density": {
      "value": 1.27,
      "range_min": 1.27,
      "range_max": 1.31,
      "unit": "g/cm³",
      "conditions": "amorphous, unfilled",
      "status": "verified",
      "evidence_level": "handbook",
      "source": "handbook-wypych-2016"
    },
    "melt_flow_index": {
      "value": null,
      "range_min": 14,
      "range_max": 18,
      "unit": "g/10min",
      "conditions": "230 °C/3.8 kg",
      "status": "verified",
      "evidence_level": "handbook",
      "source": "handbook-wypych-2016"
    },
    "refractive_index": {
      "value": null,
      "range_min": 1.63,
      "range_max": 1.687,
      "unit": "",
      "status": "verified",
      "evidence_level": "handbook",
      "source": "handbook-wypych-2016"
    },
    "dielectric_constant": {
      "value": 3.15,
      "unit": "",
      "conditions": "100 Hz-1 MHz; essentially frequency-independent (Wypych, Mark)",
      "status": "verified",
      "evidence_level": "handbook",
      "source": "handbook-wypych-2016"
    },
    "electrical_conductivity": {
      "value": null,
      "range_min": 1e-15,
      "range_max": 1e-13,
      "unit": "S/m",
      "conditions": "reciprocal of volume resistivity range (1×10¹³-1×10¹⁵ Ω·m)",
      "status": "verified",
      "evidence_level": "handbook",
      "source": "handbook-wypych-2016"
    },
    "transmittance": {
      "value": 58,
      "unit": "%",
      "status": "verified",
      "evidence_level": "handbook",
      "source": "handbook-wypych-2016"
    },
    "haze": {
      "value": 2,
      "unit": "%",
      "status": "verified",
      "evidence_level": "handbook",
      "source": "handbook-wypych-2016"
    },
    "gloss": {
      "value": null,
      "unit": "%",
      "status": "placeholder"
    },
    "water_absorption": {
      "value": null,
      "range_min": 0.65,
      "range_max": 1.75,
      "unit": "%",
      "conditions": "equilibrium in water immersion, 23 °C; 0.65% at 24 h, 1.75% at 30 days",
      "status": "verified",
      "evidence_level": "handbook",
      "source": "handbook-wypych-2016"
    },
    "dielectric_strength": {
      "value": null,
      "range_min": 14,
      "range_max": 33,
      "unit": "kV/mm",
      "conditions": "K20/P50 electrodes, d=0.6–0.8 mm (Wypych); Mark reports 33 kV/mm at 1.6 mm in air, dropping to 20 kV/mm at 3.2 mm in oil",
      "status": "verified",
      "evidence_level": "handbook",
      "source": "handbook-wypych-2016"
    }
  },
  "synthesis": {
    "polymerization_type": "step-growth condensation (imidization)",
    "common_monomers": [
      "bisphenol A dianhydride",
      "m-phenylenediamine"
    ],
    "catalysts": [],
    "industrial_process_notes": "Research by J.G. Wirth's team at General Electric in the early 1970s led to commercial introduction in 1982 under the trade name Ultem. Made via imidization of a flexible dianhydride with m-phenylenediamine.",
    "synthesis_scheme_image": null
  },
  "structure_morphology": {
    "tacticity": null,
    "crystallinity_typical": {
      "value": 0,
      "unit": "%",
      "status": "verified",
      "evidence_level": "handbook",
      "source": "handbook-wypych-2016",
      "conditions": "Amorphous, which underlies its amber transparency."
    },
    "crystal_structure": null,
    "chain_flexibility_notes": "Combines aromatic imide rigidity (heat/chemical resistance) with ether linkages that improve melt-processability relative to fully rigid polyimides like Kapton.",
    "tg_relation_notes": null,
    "molecular_weight": {
      "mn": {
        "value": null,
        "range_min": 10000,
        "range_max": 42000,
        "unit": "g/mol",
        "status": "verified",
        "evidence_level": "handbook",
        "source": "handbook-wypych-2016"
      },
      "mw": {
        "value": null,
        "range_min": 30000,
        "range_max": 75000,
        "unit": "g/mol",
        "status": "verified",
        "evidence_level": "handbook",
        "source": "handbook-wypych-2016"
      },
      "pdi": {
        "value": 1.6,
        "unit": "",
        "status": "verified",
        "evidence_level": "handbook",
        "source": "handbook-wypych-2016"
      }
    }
  },
  "thermal": {
    "tg": {
      "value": null,
      "range_min": 209,
      "range_max": 249,
      "unit": "°C",
      "conditions": "commonly cited as ~217 °C; range reflects different test methods (torsion pendulum, DMA, dielectric measurement)",
      "status": "verified",
      "evidence_level": "handbook",
      "source": "handbook-wypych-2016"
    },
    "tm": {
      "value": null,
      "unit": "°C",
      "status": "not_applicable",
      "conditions": "Amorphous; no true melting point."
    },
    "tc": {
      "value": null,
      "unit": "°C",
      "status": "not_applicable"
    },
    "hdt": {
      "value": null,
      "range_min": 190,
      "range_max": 235,
      "unit": "°C",
      "conditions": "1.8 MPa; Mark reports 200 °C for Ultem 1000, unannealed, 6.4 mm",
      "test_standard": "ASTM D648",
      "status": "verified",
      "evidence_level": "handbook",
      "source": "handbook-wypych-2016"
    },
    "decomposition_onset": {
      "value": null,
      "unit": "°C",
      "status": "placeholder"
    },
    "thermal_conductivity": {
      "value": 0.22,
      "unit": "W/(m·K)",
      "test_standard": "ASTM C177",
      "status": "verified",
      "evidence_level": "handbook",
      "source": "handbook-mark-1999"
    }
  },
  "mechanical": {
    "tensile_modulus": {
      "value": null,
      "range_min": 3000,
      "range_max": 3700,
      "unit": "MPa",
      "conditions": "Wypych 3,420–3,700 MPa; Mark reports 3,000 MPa for Ultem 1000 (ASTM D638)",
      "status": "verified",
      "evidence_level": "handbook",
      "source": "handbook-wypych-2016"
    },
    "yield_strength": {
      "value": null,
      "range_min": 96,
      "range_max": 105,
      "unit": "MPa",
      "conditions": "tensile stress at yield; Wypych 96–103 MPa, Mark 105 MPa for Ultem 1000 (ASTM D638)",
      "status": "verified",
      "evidence_level": "handbook",
      "source": "handbook-wypych-2016"
    },
    "tensile_strength_at_break": {
      "value": null,
      "range_min": 53,
      "range_max": 124,
      "unit": "MPa",
      "conditions": "unqualified 'tensile strength' row, distinct from tensile stress at yield above",
      "status": "verified",
      "evidence_level": "handbook",
      "source": "handbook-wypych-2016"
    },
    "elongation_at_break": {
      "value": null,
      "range_min": 14,
      "range_max": 60,
      "unit": "%",
      "conditions": "Wypych 14–50%; Mark reports 60% ultimate elongation at break for Ultem 1000 (ASTM D638)",
      "status": "verified",
      "evidence_level": "handbook",
      "source": "handbook-wypych-2016"
    },
    "impact_izod": {
      "value": null,
      "range_min": 27,
      "range_max": 69,
      "unit": "J/m",
      "conditions": "notched, 23 °C; Mark reports 50 J/m for Ultem 1000 (ASTM D256)",
      "status": "verified",
      "evidence_level": "handbook",
      "source": "handbook-wypych-2016"
    },
    "impact_charpy": {
      "value": 21,
      "unit": "kJ/m²",
      "conditions": "notched, 23 °C",
      "status": "verified",
      "evidence_level": "handbook",
      "source": "handbook-wypych-2016"
    },
    "hardness": {
      "value": 127,
      "unit": "Rockwell R",
      "conditions": "Mark separately reports 109 for Ultem 1000, scale not specified in source (ASTM D785)",
      "status": "verified",
      "evidence_level": "handbook",
      "source": "handbook-wypych-2016"
    },
    "flexural_modulus": {
      "value": null,
      "range_min": 3040,
      "range_max": 3810,
      "unit": "MPa",
      "conditions": "Mark reports 3,300 MPa for Ultem 1000 (ASTM D790)",
      "status": "verified",
      "evidence_level": "handbook",
      "source": "handbook-wypych-2016"
    },
    "poissons_ratio": {
      "value": 0.36,
      "unit": "",
      "status": "verified",
      "evidence_level": "handbook",
      "source": "handbook-wypych-2016"
    },
    "coefficient_of_friction": {
      "value": null,
      "range_min": 0.15,
      "range_max": 0.7,
      "unit": "",
      "conditions": "against steel; varies with sliding speed and applied pressure",
      "status": "verified",
      "evidence_level": "handbook",
      "source": "handbook-wypych-2016"
    }
  },
  "chemical_resistance": {
    "solvent_resistance": {
      "dilute acids": {
        "value": "very good",
        "status": "verified",
        "evidence_level": "handbook",
        "source": "handbook-wypych-2016"
      },
      "concentrated acids": {
        "value": "very good",
        "status": "verified",
        "evidence_level": "handbook",
        "source": "handbook-wypych-2016"
      },
      "alcohols": {
        "value": "good",
        "status": "verified",
        "evidence_level": "handbook",
        "source": "handbook-wypych-2016"
      },
      "alkalis": {
        "value": "very good",
        "status": "verified",
        "evidence_level": "handbook",
        "source": "handbook-wypych-2016"
      },
      "aliphatic hydrocarbons": {
        "value": "good",
        "status": "verified",
        "evidence_level": "handbook",
        "source": "handbook-wypych-2016"
      },
      "aromatic hydrocarbons": {
        "value": "good",
        "status": "verified",
        "evidence_level": "handbook",
        "source": "handbook-wypych-2016"
      },
      "esters": {
        "value": "good",
        "status": "verified",
        "evidence_level": "handbook",
        "source": "handbook-wypych-2016"
      },
      "greases & oils": {
        "value": "very good",
        "status": "verified",
        "evidence_level": "handbook",
        "source": "handbook-wypych-2016"
      },
      "halogenated hydrocarbons": {
        "value": "very good",
        "status": "verified",
        "evidence_level": "handbook",
        "source": "handbook-wypych-2016"
      },
      "ketones": {
        "value": "good",
        "status": "verified",
        "evidence_level": "handbook",
        "source": "handbook-wypych-2016"
      }
    },
    "weathering_uv": {
      "value": null,
      "status": "placeholder"
    },
    "hydrolysis_resistance": {
      "value": null,
      "status": "placeholder"
    },
    "flammability_ul94": {
      "value": "V-0",
      "conditions": "V-0 achieved at 0.41 mm thickness; 5VA rating achieved at 1.9 mm (Mark, Ultem 1000)",
      "status": "verified",
      "evidence_level": "handbook",
      "source": "handbook-wypych-2016"
    },
    "limiting_oxygen_index": {
      "value": null,
      "range_min": 45,
      "range_max": 47,
      "unit": "%",
      "status": "verified",
      "evidence_level": "handbook",
      "source": "handbook-wypych-2016"
    },
    "solubility_parameter": {
      "value": 19.8,
      "unit": "MPa^0.5",
      "status": "verified",
      "evidence_level": "handbook",
      "source": "handbook-wypych-2016"
    },
    "gas_permeability": [
      {
        "key": "O2",
        "value": 3.75e-14,
        "unit": "cm³(STP)·cm/(cm²·s·Pa)",
        "conditions": "25 °C; converted from 0.5 barrer",
        "status": "verified",
        "evidence_level": "handbook",
        "source": "handbook-wypych-2016"
      },
      {
        "key": "N2",
        "value": 5.25e-15,
        "unit": "cm³(STP)·cm/(cm²·s·Pa)",
        "conditions": "25 °C; converted from 0.07 barrer",
        "status": "verified",
        "evidence_level": "handbook",
        "source": "handbook-wypych-2016"
      },
      {
        "key": "CO2",
        "value": 9.975e-14,
        "unit": "cm³(STP)·cm/(cm²·s·Pa)",
        "conditions": "35 °C, 10 atm; converted from 1.33 barrer (Ultem 1000)",
        "status": "verified",
        "evidence_level": "handbook",
        "source": "handbook-mark-1999"
      }
    ]
  },
  "processing": {
    "processing_methods": [
      "injection molding",
      "extrusion",
      "3D printing (build plates/filament)"
    ],
    "processing_temp_range": {
      "value": null,
      "range_min": 260,
      "range_max": 320,
      "unit": "°C",
      "conditions": "molding",
      "status": "verified",
      "evidence_level": "handbook",
      "source": "handbook-wypych-2016"
    },
    "drying_required": true,
    "shrinkage_rate": {
      "value": null,
      "range_min": 0.5,
      "range_max": 1.2,
      "unit": "%",
      "conditions": "Mark reports 0.7% mold shrinkage for Ultem 1000",
      "status": "verified",
      "evidence_level": "handbook",
      "source": "handbook-wypych-2016"
    }
  },
  "applications": [
    {
      "sector": "Aerospace",
      "examples": [
        "aircraft interior components"
      ]
    },
    {
      "sector": "Medical",
      "examples": [
        "sterilizable devices"
      ]
    },
    {
      "sector": "Electronics",
      "examples": [
        "components requiring stable electrical properties across frequencies",
        "3D printer build plates"
      ]
    }
  ],
  "environmental": {
    "recyclable": true,
    "biodegradable": false,
    "degradation_pathway": null,
    "environmental_notes": null
  },
  "references": [
    "wiki-pei",
    "handbook-wypych-2016",
    "handbook-mark-1999"
  ],
  "media": {
    "hero_image": null,
    "diagrams": [],
    "structure_render_2d": {
      "src": "~/assets/structures/polyetherimide.svg",
      "alt": "Repeat unit of Polyetherimide, drawn as a skeletal structure with polymer brackets",
      "source_url": "",
      "author": "Atlas of Polymers",
      "license": "CC BY-SA 4.0",
      "tool": "ChemDraw",
      "generated_date": "2026-07-27"
    },
    "structure_render_3d": null
  },
  "toxicity_safety": {
    "ld50_oral_rat": {
      "value": 5000,
      "unit": "mg/kg",
      "conditions": "reported as >5,000 mg/kg",
      "status": "verified",
      "evidence_level": "handbook",
      "source": "handbook-wypych-2016"
    },
    "nfpa_health_rating": {
      "value": 0,
      "unit": "",
      "conditions": "HMIS rating, 0–4 scale",
      "status": "verified",
      "evidence_level": "handbook",
      "source": "handbook-wypych-2016"
    },
    "nfpa_flammability_rating": {
      "value": 1,
      "unit": "",
      "conditions": "HMIS rating, 0–4 scale",
      "status": "verified",
      "evidence_level": "handbook",
      "source": "handbook-wypych-2016"
    },
    "nfpa_reactivity_rating": {
      "value": 0,
      "unit": "",
      "conditions": "HMIS rating, 0–4 scale",
      "status": "verified",
      "evidence_level": "handbook",
      "source": "handbook-wypych-2016"
    },
    "carcinogenic_classification": {
      "value": "not listed by ACGIH, NIOSH, NTP",
      "status": "verified",
      "evidence_level": "handbook",
      "source": "handbook-wypych-2016"
    },
    "safety_notes": "Thermal/photooxidative degradation products include acetophenone, phenylacetic acid, phenols, benzoic acid, and phthalic anhydride/acid chain-end groups."
  }
}
