Repository: kiarashfa/PolymerAtlas

# Atlas of Polymers

A free, history-narrated encyclopedia of the polymers that made the modern
world, with 96 entries across seven eras (1833 onward), from nature's
macromolecules to designed smart materials. No ads, no logins, no tracking.

Each polymer page pairs an author-written historical narrative with a fully
structured, cited property dataset: identity, classification, history,
synthesis, structure & morphology, physical / thermal / mechanical
properties, chemical resistance, processing, applications, environmental &
recycling notes, and numbered references. Values that haven't been verified
yet say so honestly; nothing is faked.

File: src/content/polymerData/polyethylene-glycol.json
{
  "id": "polyethylene-glycol",
  "slug": "polyethylene-glycol",
  "name": "Polyethylene Glycol (PEG): Stealth Polymer That Revolutionized Medicine",
  "abbreviation": [
    "PEG"
  ],
  "type": "hub",
  "parent": null,
  "cas_number": "25322-68-3",
  "resin_id_code": null,
  "chemical_formula": {
    "empirical": "(C2H4O)n",
    "structural": "[-O-CH2-CH2-]n"
  },
  "repeat_unit": "{[][>]OCC[<][]}",
  "smiles_depiction": "*OCC*",
  "notation_note": "Named poly(ethylene glycol) below about 20,000 g/mol and poly(ethylene oxide) above it, though the repeat unit is identical.",
  "iupac_name": null,
  "synonyms": [
    "polyethylene oxide (high-MW grades)",
    "PEO"
  ],
  "aliases": [
    {
      "name": "PEO",
      "autolinkable": true
    },
    {
      "name": "polyethylene oxide",
      "autolinkable": true
    }
  ],
  "chemical_family": [
    "polyester"
  ],
  "backbone_class": "heterochain",
  "polymerization_mechanism": [
    "ring-opening-polymerization"
  ],
  "monomer": [
    {
      "name": "Ethylene oxide",
      "wikipedia_url": "https://en.wikipedia.org/wiki/Ethylene_oxide"
    }
  ],
  "polymer_class": "thermoplastic",
  "year_of_origin": 1944,
  "era": "The Wartime Innovation Period (1939-1945)",
  "key_figures": ["Charles Adolphe Wurtz", "Union Carbide", "Frank F. Davis"],
  "historical_events_referenced": ["Bretton Woods Conference (July 1944)", "Willem Kolff builds the first rotating-drum artificial kidney (1943-1945)"],
  "historical_images": [
    {
      "src": "~/assets/polymers/polyethylene-glycol/bretton-woods-conference-opening-1944.webp",
      "alt": "A black-and-white photograph of a man addressing an audience from a lectern on a stage draped with national flags, with two seated men beside him.",
      "caption": "U.S. Treasury Secretary Henry Morgenthau Jr. opens the Bretton Woods Conference in July 1944, where delegates drew up the rules for the postwar global economy.",
      "source_url": "https://commons.wikimedia.org/wiki/File:Morgenthau_Bretton_Woods_opening_1944.jpg",
      "author": "Unknown author",
      "license": "Public domain"
    },
    {
      "src": "~/assets/polymers/polyethylene-glycol/kolff-artificial-kidney-museum.webp",
      "alt": "A preserved rotating-drum dialysis machine on display in a museum: a wide horizontal drum wound with cellophane tubing, mounted in a white metal cradle over a shallow trough, with a hand crank and drive chain to one side.",
      "caption": "Willem Kolff's rotating-drum artificial kidney, the machine he built and rebuilt through 1943 and 1944 before it saved its first patient.",
      "source_url": "https://commons.wikimedia.org/wiki/File:Museum_Boerhaave_Kolff's_Artificial_Kidney.jpg",
      "author": "Rob Koopman from Leiderdorp, Netherlands",
      "license": "CC BY-SA 2.0"
    },
    {
      "src": "~/assets/polymers/polyethylene-glycol/peg-4000-solid-flakes.webp",
      "alt": "A small heap of translucent white waxy flakes on an orange card beside a ruler, showing the flakes span roughly five centimetres in width.",
      "caption": "Polyethylene glycol 4000, a mid-range molecular weight sold as flakes, solid at room temperature, but still a long way from the tough fiber-forming grades sold as polyethylene oxide.",
      "source_url": "https://commons.wikimedia.org/wiki/File:Polyethylene_glycol_4000.jpg",
      "author": "Anypodetos",
      "license": "CC0"
    },
    {
      "src": "~/assets/polymers/polyethylene-glycol/mary-rose-peg-conservation.webp",
      "alt": "A conservator in protective coveralls and a yellow hood sprays a fine mist over the exposed, blackened timber ribs of a large wooden ship hull inside a purpose-built conservation hall.",
      "caption": "Spraying the hull of the Mary Rose with polyethylene glycol solution at Portsmouth's Historic Dockyard, a treatment that ran continuously from 1994 to 2013.",
      "source_url": "https://commons.wikimedia.org/wiki/File:MaryRose-conservation2.jpg",
      "author": "Mary Rose Trust",
      "license": "CC BY-SA 3.0"
    }
  ],
  "physical": {
    "density": {
      "value": 1.125,
      "unit": "g/cm³",
      "status": "verified",
      "evidence_level": "tertiary",
      "source": "wiki-peg"
    },
    "melt_flow_index": {
      "value": null,
      "unit": "g/10min",
      "status": "placeholder"
    },
    "refractive_index": {
      "value": null,
      "range_min": 1.4563,
      "range_max": 1.51,
      "unit": "",
      "status": "verified",
      "evidence_level": "handbook",
      "source": "handbook-wypych-2016",
      "conditions": "20 °C, experimental; calculated range is 1.4418–1.4468. Rises with molecular weight: Mark reports 1.4563 for low MW rising to 1.51–1.54 for high MW (handbook-mark-1999)."
    },
    "dielectric_constant": {
      "value": null,
      "unit": "",
      "status": "placeholder"
    },
    "electrical_conductivity": {
      "value": null,
      "unit": "S/m",
      "status": "placeholder"
    },
    "transmittance": {
      "value": null,
      "unit": "%",
      "status": "placeholder"
    },
    "haze": {
      "value": null,
      "unit": "%",
      "status": "placeholder"
    },
    "gloss": {
      "value": null,
      "unit": "%",
      "status": "placeholder"
    },
    "water_absorption": {
      "value": null,
      "unit": "%",
      "status": "placeholder"
    },
    "dielectric_strength": {
      "value": null,
      "unit": "kV/mm",
      "status": "placeholder"
    }
  },
  "synthesis": {
    "polymerization_type": "ring-opening polymerization",
    "common_monomers": [
      "ethylene oxide"
    ],
    "catalysts": [
      "NaOH, KOH, Na2CO3 (low MW)",
      "organoelement catalysts (high MW)"
    ],
    "industrial_process_notes": "First documented in 1859 (A. V. Lourenco and Charles Adolphe Wurtz, independently). Manufactured by ring-opening polymerization of ethylene oxide, initiated from water, ethylene glycol, or oligomers; alkaline catalysts give lower molecular weight grades (300-~20,000 g/mol) while organoelement catalysts enable much higher molecular weight synthesis (up to ~10,000,000 g/mol).",
    "synthesis_scheme_image": null
  },
  "structure_morphology": {
    "tacticity": null,
    "crystallinity_typical": {
      "value": 76,
      "range_min": 70,
      "range_max": 82,
      "unit": "%",
      "status": "verified",
      "evidence_level": "handbook",
      "source": "handbook-wypych-2016",
      "conditions": "applies broadly across the PEG/PEO molecular-weight range; low-MW PEGs are semi-crystalline waxy solids/liquids, high-MW PEO is also semi-crystalline but behaves very differently in bulk."
    },
    "crystal_structure": null,
    "chain_flexibility_notes": "Highly flexible, hydrophilic ether backbone; readily forms hydrogen bonds with water, underlying its use for steric shielding in drug delivery (PEGylation).",
    "tg_relation_notes": null,
    "molecular_weight": {
      "mn": {
        "value": null,
        "range_min": 120,
        "range_max": 136000,
        "unit": "g/mol",
        "status": "verified",
        "evidence_level": "handbook",
        "source": "handbook-wypych-2016",
        "conditions": "spans the full commercial PEG (low MW) to PEO (high MW) range"
      },
      "mw": {
        "value": null,
        "range_min": 200,
        "range_max": 8000000,
        "unit": "g/mol",
        "status": "verified",
        "evidence_level": "handbook",
        "source": "handbook-wypych-2016",
        "conditions": "spans the full commercial PEG (low MW) to PEO (high MW) range"
      },
      "pdi": {
        "value": null,
        "range_min": 1.1,
        "range_max": 1.3,
        "unit": "",
        "status": "verified",
        "evidence_level": "handbook",
        "source": "handbook-wypych-2016"
      }
    },
    "mark_houwink": [
      {
        "solvent": "acetone",
        "temperature_k": 298,
        "mw_range": "70–1,000 kg/mol",
        "k": { "value": 0.032, "unit": "mL/g", "status": "verified", "evidence_level": "handbook", "source": "handbook-mark-1999" },
        "a": { "value": 0.67, "unit": "", "status": "verified", "evidence_level": "handbook", "source": "handbook-mark-1999" }
      },
      {
        "solvent": "benzene",
        "temperature_k": 298,
        "mw_range": "80–5,200 kg/mol",
        "k": { "value": 0.0307, "unit": "mL/g", "status": "verified", "evidence_level": "handbook", "source": "handbook-mark-1999" },
        "a": { "value": 0.686, "unit": "", "status": "verified", "evidence_level": "handbook", "source": "handbook-mark-1999" }
      },
      {
        "solvent": "carbon tetrachloride",
        "temperature_k": 298,
        "mw_range": "70–1,000 kg/mol",
        "k": { "value": 0.062, "unit": "mL/g", "status": "verified", "evidence_level": "handbook", "source": "handbook-mark-1999" },
        "a": { "value": 0.64, "unit": "", "status": "verified", "evidence_level": "handbook", "source": "handbook-mark-1999" }
      },
      {
        "solvent": "chloroform",
        "temperature_k": 298,
        "mw_range": "200–1,500 kg/mol",
        "k": { "value": 0.206, "unit": "mL/g", "status": "verified", "evidence_level": "handbook", "source": "handbook-mark-1999" },
        "a": { "value": 0.5, "unit": "", "status": "verified", "evidence_level": "handbook", "source": "handbook-mark-1999" }
      },
      {
        "solvent": "methanol",
        "temperature_k": 298,
        "k": { "value": 0.0825, "unit": "mL/g", "status": "verified", "evidence_level": "handbook", "source": "handbook-mark-1999" },
        "a": { "value": 0.57, "unit": "", "status": "verified", "evidence_level": "handbook", "source": "handbook-mark-1999" }
      },
      {
        "solvent": "toluene",
        "temperature_k": 308,
        "mw_range": "400–4,000 kg/mol",
        "k": { "value": 0.0145, "unit": "mL/g", "status": "verified", "evidence_level": "handbook", "source": "handbook-mark-1999" },
        "a": { "value": 0.7, "unit": "", "status": "verified", "evidence_level": "handbook", "source": "handbook-mark-1999" }
      },
      {
        "solvent": "water",
        "temperature_k": 308,
        "mw_range": "30,000–7,000,000 g/mol",
        "k": { "value": 0.0064, "unit": "mL/g", "status": "verified", "evidence_level": "handbook", "source": "handbook-mark-1999" },
        "a": { "value": 0.82, "unit": "", "status": "verified", "evidence_level": "handbook", "source": "handbook-mark-1999" }
      }
    ]
  },
  "thermal": {
    "tg": {
      "value": null,
      "range_min": -70,
      "range_max": -60,
      "unit": "°C",
      "status": "verified",
      "evidence_level": "handbook",
      "source": "handbook-wypych-2016",
      "conditions": "a calculated estimate of -60 °C is also reported. Mark's DSC data on oligomers is much more scattered (conflicting data, -115 to -40 °C depending on end group and chain length, handbook-mark-1999) and is not used here."
    },
    "tm": {
      "value": null,
      "range_min": -23,
      "range_max": 63,
      "unit": "°C",
      "status": "verified",
      "evidence_level": "handbook",
      "source": "handbook-wypych-2016",
      "conditions": "rises steeply with molecular weight: PEG 400 approx. 4–8 °C, PEG 600 approx. 20–25 °C, PEG 1500 approx. 44–48 °C, PEG 4000 approx. 54–58 °C, PEG 6000 approx. 56–63 °C; very low-MW grades range -23 to 12 °C (DSC)."
    },
    "tc": {
      "value": null,
      "unit": "°C",
      "status": "placeholder"
    },
    "hdt": {
      "value": null,
      "unit": "°C",
      "status": "not_applicable"
    },
    "decomposition_onset": {
      "value": null,
      "unit": "°C",
      "status": "placeholder"
    },
    "thermal_conductivity": {
      "value": 0.858,
      "unit": "W/(m·K)",
      "status": "verified",
      "evidence_level": "handbook",
      "source": "handbook-wypych-2016",
      "conditions": "melt state, experimental; calculated estimate is 0.9085 W/(m·K). No solid-state value reported."
    }
  },
  "mechanical": {
    "tensile_modulus": {
      "value": 300,
      "unit": "MPa",
      "status": "verified",
      "evidence_level": "handbook",
      "source": "handbook-wypych-2016",
      "conditions": "solid, high-molecular-weight PEO; low-MW PEG grades are liquids/waxes with no meaningful modulus. High-MW oriented fibers reach 500–1,000 MPa; theoretical ultimate modulus is 10,000 MPa."
    },
    "yield_strength": {
      "value": null,
      "unit": "MPa",
      "status": "placeholder",
      "conditions": "Applies in principle to solid, high-molecular-weight PEO, but no value was found in either handbook; low-MW PEG grades are liquids with no meaningful yield point."
    },
    "tensile_strength_at_break": {
      "value": null,
      "range_min": 11,
      "range_max": 60,
      "unit": "MPa",
      "status": "verified",
      "evidence_level": "handbook",
      "source": "handbook-wypych-2016",
      "conditions": "solid, high-molecular-weight PEO; oriented fibers reach 100–200 MPa. Low-MW PEG grades are liquids with no meaningful tensile strength."
    },
    "elongation_at_break": {
      "value": null,
      "range_min": 30,
      "range_max": 70,
      "unit": "%",
      "status": "verified",
      "evidence_level": "handbook",
      "source": "handbook-wypych-2016",
      "conditions": "high-molecular-weight PEO fibers; not applicable to low-MW liquid PEG grades."
    },
    "impact_izod": {
      "value": null,
      "unit": "J/m",
      "status": "placeholder",
      "conditions": "Applies in principle to solid, high-molecular-weight PEO, but no value was found in either handbook; low-MW PEG grades are liquids/waxes with no meaningful impact strength."
    },
    "impact_charpy": {
      "value": null,
      "unit": "kJ/m²",
      "status": "placeholder",
      "conditions": "Applies in principle to solid, high-molecular-weight PEO, but no value was found in either handbook; low-MW PEG grades are liquids/waxes with no meaningful impact strength."
    },
    "hardness": {
      "value": null,
      "unit": "Shore",
      "status": "placeholder",
      "conditions": "Applies in principle to solid, high-molecular-weight PEO, but no value was found in either handbook; low-MW PEG grades are liquids/waxes with no meaningful hardness."
    },
    "flexural_modulus": {
      "value": null,
      "unit": "MPa",
      "status": "placeholder",
      "conditions": "Applies in principle to solid, high-molecular-weight PEO, but no value was found in either handbook; low-MW PEG grades are liquids/waxes with no meaningful flexural modulus."
    },
    "poissons_ratio": {
      "value": 0.439,
      "unit": "",
      "status": "verified",
      "evidence_level": "handbook",
      "source": "handbook-wypych-2016",
      "conditions": "calculated"
    },
    "coefficient_of_friction": {
      "value": null,
      "unit": "",
      "status": "placeholder"
    }
  },
  "chemical_resistance": {
    "solvent_resistance": {
      "water": {
        "value": "Highly soluble/hydrophilic",
        "status": "verified",
        "evidence_level": "tertiary",
        "source": "wiki-peg"
      },
      "alcohols": {
        "value": "poor",
        "status": "verified",
        "evidence_level": "handbook",
        "source": "handbook-wypych-2016"
      },
      "aliphatic hydrocarbons": {
        "value": "good",
        "status": "verified",
        "evidence_level": "handbook",
        "source": "handbook-wypych-2016"
      },
      "aromatic hydrocarbons": {
        "value": "poor",
        "status": "verified",
        "evidence_level": "handbook",
        "source": "handbook-wypych-2016"
      },
      "esters": {
        "value": "poor",
        "status": "verified",
        "evidence_level": "handbook",
        "source": "handbook-wypych-2016"
      }
    },
    "weathering_uv": {
      "value": null,
      "status": "not_applicable"
    },
    "hydrolysis_resistance": {
      "value": null,
      "status": "not_applicable"
    },
    "flammability_ul94": {
      "value": null,
      "status": "placeholder",
      "conditions": "No UL94 classification found in either handbook; ignition temperature (182–287 °C) and limiting oxygen index are reported instead."
    },
    "limiting_oxygen_index": {
      "value": 18.5,
      "unit": "%",
      "status": "verified",
      "evidence_level": "handbook",
      "source": "handbook-wypych-2016"
    },
    "solubility_parameter": {
      "value": 20.2,
      "unit": "MPa^0.5",
      "status": "verified",
      "evidence_level": "handbook",
      "source": "handbook-wypych-2016",
      "conditions": "matches 20.2 ± 2 MPa^0.5 (IGPC method, 25 °C) per handbook-mark-1999"
    },
    "interaction_parameter_chi": [
      {
        "key": "benzene",
        "value": 0.18,
        "unit": "",
        "conditions": "323.8 K, polymer volume fraction v2=0.2 (vapor pressure method); chi is strongly concentration-dependent, falling to 0.10 at v2=0.6. At 343.5 K, chi=0.19 at v2=0.2, falling to 0.09 at v2=0.8.",
        "status": "verified",
        "evidence_level": "handbook",
        "source": "handbook-mark-1999"
      }
    ]
  },
  "processing": {
    "processing_methods": [
      "ring-opening polymerization (produced as-is, generally not further melt-processed like bulk plastics)"
    ],
    "processing_temp_range": {
      "value": null,
      "unit": "°C",
      "status": "not_applicable"
    },
    "drying_required": null,
    "shrinkage_rate": {
      "value": null,
      "unit": "%",
      "status": "not_applicable"
    }
  },
  "applications": [
    {
      "sector": "Pharmaceutical",
      "examples": [
        "excipient in oral/topical/parenteral products",
        "laxative formulations",
        "mRNA vaccine lipid-nanoparticle stabilizer",
        "PEGylation of protein therapeutics"
      ]
    },
    {
      "sector": "Industrial",
      "examples": [
        "wood preservation",
        "artifact conservation",
        "chromatography",
        "missile propellant components"
      ]
    },
    {
      "sector": "Biological research",
      "examples": [
        "protein crystallization",
        "cell fusion",
        "virus concentration",
        "gene-therapy vector modification"
      ]
    }
  ],
  "environmental": {
    "recyclable": false,
    "biodegradable": true,
    "degradation_pathway": "Enzymatic: PEO-dehydrogenase, PEO-aldehyde-dehydrogenase, and PEO-carboxylate-dehydrogenase act sequentially on the terminal units of the ether chain, producing terminal carbonyl and carboxyl groups, followed by release of two-carbon units as glyoxylic acid.",
    "environmental_notes": "Low aquatic toxicity: LC50 (48 h) exceeds 20,000 mg/L for both fathead minnow and rainbow trout."
  },
  "references": [
    "wiki-peg",
    "handbook-wypych-2016",
    "handbook-mark-1999"
  ],
  "media": {
    "hero_image": null,
    "diagrams": [],
    "structure_render_2d": {
      "src": "~/assets/structures/polyethylene-glycol.svg",
      "alt": "Repeat unit of Polyethylene Glycol, drawn as a skeletal structure with polymer brackets",
      "source_url": "",
      "author": "Atlas of Polymers",
      "license": "CC BY-SA 4.0",
      "tool": "ChemDraw",
      "generated_date": "2026-07-27"
    },
    "structure_render_3d": {
      "src": "/structures/polyethylene-glycol.sdf",
      "alt": "Ball-and-stick model of one Polyethylene Glycol repeat unit",
      "caption": "A three-unit model is available alongside this one.",
      "source_url": "",
      "author": "Atlas of Polymers",
      "license": "CC BY-SA 4.0",
      "tool": "ChemDraw",
      "generated_date": "2026-07-27"
    }
  },
  "toxicity_safety": {
    "ld50_oral_rat": {
      "value": null,
      "range_min": 28000,
      "range_max": 50000,
      "unit": "mg/kg",
      "status": "verified",
      "evidence_level": "handbook",
      "source": "handbook-wypych-2016",
      "conditions": "rises with molecular weight: 28,000 mg/kg (MW 200), 38,100 mg/kg (MW 600), 44,200 mg/kg (MW 1,000), 50,000 mg/kg (MW 4,000)"
    },
    "nfpa_health_rating": {
      "value": 0,
      "unit": "",
      "status": "verified",
      "evidence_level": "handbook",
      "source": "handbook-wypych-2016",
      "conditions": "HMIS rating, 0–4 scale"
    },
    "nfpa_flammability_rating": {
      "value": 1,
      "unit": "",
      "status": "verified",
      "evidence_level": "handbook",
      "source": "handbook-wypych-2016",
      "conditions": "HMIS rating, 0–4 scale"
    },
    "nfpa_reactivity_rating": {
      "value": 0,
      "unit": "",
      "status": "verified",
      "evidence_level": "handbook",
      "source": "handbook-wypych-2016",
      "conditions": "HMIS rating, 0–4 scale"
    },
    "carcinogenic_classification": {
      "value": "not listed by ACGIH, NIOSH, NTP",
      "status": "verified",
      "evidence_level": "handbook",
      "source": "handbook-wypych-2016"
    },
    "safety_notes": "TLV (ACGIH): 10 ppm."
  }
}

File: src/content/polymerData/polyethylene-naphthalate.json
{
  "id": "polyethylene-naphthalate",
  "slug": "polyethylene-naphthalate",
  "name": "Polyethylene Naphthalate (PEN): The Barrier Breaker",
  "abbreviation": [
    "PEN"
  ],
  "type": "hub",
  "parent": null,
  "cas_number": "24968-11-4",
  "resin_id_code": null,
  "chemical_formula": {
    "empirical": "(C14H10O4)n",
    "structural": "[-O-CH2-CH2-O-CO-C10H6-CO-]n"
  },
  "repeat_unit": "{[][>]OCCOC(=O)c1ccc2cc(ccc2c1)C(=O)[<][]}",
  "smiles_depiction": "*OCCOC(=O)c1ccc2cc(ccc2c1)C(=O)*",
  "notation_note": "The formula shows the 2,6-naphthalate isomer, the dominant commercial form; other naphthalate isomers (e.g. 1,5-, 2,7-) exist but see little commercial use.",
  "iupac_name": "Poly(ethylene 2,6-naphthalate)",
  "synonyms": [],
  "aliases": [],
  "chemical_family": [
    "polyester"
  ],
  "backbone_class": "heterochain",
  "polymerization_mechanism": [
    "step-growth-condensation"
  ],
  "monomer": [
    {
      "name": "Naphthalene-2,6-dicarboxylic acid",
      "wikipedia_url": "https://en.wikipedia.org/wiki/Naphthalene-2,6-dicarboxylic_acid"
    },
    {
      "name": "Ethylene glycol",
      "wikipedia_url": "https://en.wikipedia.org/wiki/Ethylene_glycol"
    }
  ],
  "polymer_class": "thermoplastic",
  "year_of_origin": 1988,
  "era": "The Specialty Polymers Age (1980-1999)",
  "key_figures": ["Imperial Chemical Industries (ICI)", "Teijin", "Goodyear Tire and Rubber Company"],
  "historical_events_referenced": ["International Ozone Trends Panel confirms CFC-driven ozone depletion (15 March 1988)", "James Hansen's Senate testimony on global warming (23 June 1988)"],
  "historical_images": [
    {
      "src": "~/assets/polymers/polyethylene-naphthalate/ozone-hole-satellite-map-1987.webp",
      "alt": "A false-color satellite map centered on Antarctica, with a large dark blue and black region over the pole surrounded by concentric bands of orange, red, and yellow representing higher ozone concentrations, dated 15 October 1987.",
      "caption": "A NOAA satellite ozone map from October 1987, of the kind that fed directly into the March 1988 international panel report confirming CFCs were destroying stratospheric ozone.",
      "source_url": "https://commons.wikimedia.org/wiki/File:Satellite_Image_of_Ozone_Hole_in_1987.jpg",
      "author": "National Oceanic & Atmospheric Administration (NOAA)",
      "license": "Public domain"
    },
    {
      "src": "~/assets/polymers/polyethylene-naphthalate/james-hansen-portrait.webp",
      "alt": "A head-and-shoulders portrait of a balding man with grey hair, wearing a purple button-down shirt, looking directly at the camera.",
      "caption": "James Hansen, the NASA climatologist whose 23 June 1988 Senate testimony brought global warming into mainstream political debate.",
      "source_url": "https://commons.wikimedia.org/wiki/File:James_Hansen_profile_(cropped).jpg",
      "author": "NASA",
      "license": "Public domain"
    },
    {
      "src": "~/assets/polymers/polyethylene-naphthalate/lto-tape-cartridge-pen-film.webp",
      "alt": "An opened data-tape cartridge shown from above, its reel of thin metallic-grey magnetic tape wound around a central hub, beside the cartridge's disassembled outer casing and a small pile of screws.",
      "caption": "An opened LTO data-tape cartridge. The tape itself is wound on a thin polyester film base; PEN's stiffness and dimensional stability suit it well to this role.",
      "source_url": "https://commons.wikimedia.org/wiki/File:Sony_LTO_Ultrium_3_Data_cartridge_LTX400G_-_details.jpg",
      "author": "Mister rf",
      "license": "CC BY-SA 4.0"
    },
    {
      "src": "~/assets/polymers/polyethylene-naphthalate/aps-film-cartridges-pen-base.webp",
      "alt": "A small rectangular cardboard box of photographic film, printed 'Picture World' with an orange stripe and a blue globe graphic, photographed at an angle against a plain grey background.",
      "caption": "A boxed roll of Advanced Photo System film. APS film used a PEN base for its thinness and resistance to curling in the format's compact cartridge.",
      "source_url": "https://commons.wikimedia.org/wiki/File:Advanced_Photo_System_240_film_cartridges_APS-Film_01.JPG",
      "author": "Nxr-at",
      "license": "CC BY-SA 4.0"
    }
  ],
  "physical": {
    "density": {
      "value": 1.345,
      "range_min": 1.33,
      "range_max": 1.36,
      "unit": "g/cm³",
      "status": "verified",
      "evidence_level": "handbook",
      "source": "handbook-wypych-2016",
      "conditions": "At 20°C; amorphous ≈1.325 g/cm³, crystalline ≈1.407 g/cm³. Mark's Polymer Data Handbook measured 1.3471 g/cm³ (autodensimeter)."
    },
    "melt_flow_index": {
      "value": 2.5,
      "unit": "g/10min",
      "status": "verified",
      "evidence_level": "handbook",
      "source": "handbook-wypych-2016",
      "conditions": "300°C/3.8 kg"
    },
    "refractive_index": {
      "value": 1.575,
      "range_min": 1.5,
      "range_max": 1.65,
      "unit": "",
      "status": "verified",
      "evidence_level": "handbook",
      "source": "handbook-wypych-2016",
      "conditions": "20°C"
    },
    "dielectric_constant": {
      "value": 3.2,
      "unit": "",
      "status": "verified",
      "evidence_level": "handbook",
      "source": "handbook-wypych-2016"
    },
    "electrical_conductivity": {
      "value": 1e-13,
      "unit": "S/m",
      "status": "verified",
      "evidence_level": "handbook",
      "source": "handbook-wypych-2016",
      "conditions": "Reciprocal of reported volume resistivity (1×10¹³ Ω·m)."
    },
    "transmittance": {
      "value": 84,
      "unit": "%",
      "status": "verified",
      "evidence_level": "handbook",
      "source": "handbook-wypych-2016"
    },
    "haze": {
      "value": null,
      "unit": "%",
      "status": "placeholder"
    },
    "gloss": {
      "value": null,
      "unit": "%",
      "status": "placeholder"
    },
    "water_absorption": {
      "value": null,
      "unit": "%",
      "status": "placeholder"
    },
    "dielectric_strength": {
      "value": 160,
      "unit": "kV/mm",
      "status": "verified",
      "evidence_level": "handbook",
      "source": "handbook-wypych-2016",
      "conditions": "Film, d = 0.6–0.8 mm"
    }
  },
  "synthesis": {
    "polymerization_type": "step-growth condensation (esterification)",
    "common_monomers": [
      "naphthalene-2,6-dicarboxylic acid (or its diester)",
      "ethylene glycol"
    ],
    "catalysts": [],
    "industrial_process_notes": "Made via either an ester or an acid process, named according to whether the starting monomer is a diester or diacid derivative of naphthalene dicarboxylic acid.",
    "synthesis_scheme_image": null
  },
  "structure_morphology": {
    "tacticity": null,
    "crystallinity_typical": {
      "value": null,
      "range_min": 1,
      "range_max": 50.6,
      "unit": "%",
      "status": "verified",
      "evidence_level": "handbook",
      "source": "handbook-wypych-2016",
      "conditions": "Strongly processing-dependent: 1–4.2% as-amorphous, 6.8–49.6% annealed (123–170°C), 31–38% drawn (ratio 3.6–6.1), 50.6% biaxially oriented; up to 62.5–87.2% under high-pressure crystallization."
    },
    "crystal_structure": "Triclinic, two polymorphs (α: a≈0.651, b≈0.575, c≈1.32 nm; β: a≈0.926, b≈1.559, c≈1.273 nm), 1 chain per unit cell; nearly planar chain conformation.",
    "chain_flexibility_notes": "The bulkier naphthalate ring (vs. PET's terephthalate) restricts chain mobility, improving strength, modulus, chemical/hydrolytic resistance, gas barrier, thermal/thermo-oxidative resistance, and UV-light barrier relative to PET.",
    "tg_relation_notes": null,
    "molecular_weight": {
      "mn": {
        "value": null,
        "unit": "g/mol",
        "status": "placeholder"
      },
      "mw": {
        "value": null,
        "unit": "g/mol",
        "status": "placeholder"
      },
      "pdi": {
        "value": null,
        "unit": "",
        "status": "placeholder"
      }
    }
  },
  "thermal": {
    "tg": {
      "value": 119.5,
      "range_min": 117,
      "range_max": 122,
      "unit": "°C",
      "status": "verified",
      "evidence_level": "handbook",
      "source": "handbook-wypych-2016",
      "conditions": "Mark's Polymer Data Handbook reports 117–121°C (DSC), closely matching."
    },
    "tm": {
      "value": 275.5,
      "range_min": 261,
      "range_max": 290,
      "unit": "°C",
      "status": "verified",
      "evidence_level": "handbook",
      "source": "handbook-wypych-2016",
      "conditions": "DSC. Mark's Polymer Data Handbook reports 265–266°C (DSC)."
    },
    "tc": {
      "value": 200.35,
      "range_min": 197.85,
      "range_max": 202.85,
      "unit": "°C",
      "status": "verified",
      "evidence_level": "handbook",
      "source": "handbook-mark-1999",
      "conditions": "DSC; Wypych's Handbook of Polymers reports a closely matching rapid crystallization temperature of 198–203°C."
    },
    "hdt": {
      "value": null,
      "unit": "°C",
      "status": "placeholder"
    },
    "decomposition_onset": {
      "value": null,
      "unit": "°C",
      "status": "placeholder"
    },
    "thermal_conductivity": {
      "value": null,
      "unit": "W/(m·K)",
      "status": "placeholder"
    }
  },
  "mechanical": {
    "tensile_modulus": {
      "value": 2000,
      "unit": "MPa",
      "status": "verified",
      "evidence_level": "handbook",
      "source": "handbook-wypych-2016",
      "conditions": "Mark's Polymer Data Handbook reports the same value (2,000 MPa) as Young's modulus."
    },
    "yield_strength": {
      "value": null,
      "unit": "MPa",
      "status": "placeholder"
    },
    "tensile_strength_at_break": {
      "value": 64,
      "range_min": 60,
      "range_max": 68,
      "unit": "MPa",
      "status": "verified",
      "evidence_level": "handbook",
      "source": "handbook-wypych-2016",
      "conditions": "Unqualified 'tensile strength' row, no separate yield value given. Mark's Polymer Data Handbook reports 83 MPa breaking strength for a different (tensile-tested) sample."
    },
    "elongation_at_break": {
      "value": 295,
      "range_min": 250,
      "range_max": 340,
      "unit": "%",
      "status": "verified",
      "evidence_level": "handbook",
      "source": "handbook-wypych-2016",
      "conditions": "Mark's Polymer Data Handbook reports a much lower 48.5% for a different sample/orientation."
    },
    "impact_izod": {
      "value": 420,
      "unit": "J/m",
      "status": "verified",
      "evidence_level": "handbook",
      "source": "handbook-wypych-2016",
      "conditions": "23°C, unnotched (no notched value given)."
    },
    "impact_charpy": {
      "value": null,
      "unit": "kJ/m²",
      "status": "placeholder"
    },
    "hardness": {
      "value": null,
      "unit": "Shore",
      "status": "placeholder"
    },
    "flexural_modulus": {
      "value": 2500,
      "unit": "MPa",
      "status": "verified",
      "evidence_level": "handbook",
      "source": "handbook-wypych-2016",
      "conditions": "Mark's Polymer Data Handbook reports the same value (2,500 MPa, 3-point flexure)."
    },
    "poissons_ratio": {
      "value": null,
      "unit": "",
      "status": "placeholder"
    },
    "coefficient_of_friction": {
      "value": 0.27,
      "unit": "",
      "status": "verified",
      "evidence_level": "handbook",
      "source": "handbook-wypych-2016"
    }
  },
  "chemical_resistance": {
    "solvent_resistance": {
      "dilute acids": {
        "value": "good",
        "status": "verified",
        "evidence_level": "handbook",
        "source": "handbook-wypych-2016"
      },
      "concentrated acids": {
        "value": "poor",
        "status": "verified",
        "evidence_level": "handbook",
        "source": "handbook-wypych-2016"
      },
      "alcohols": {
        "value": "good",
        "status": "verified",
        "evidence_level": "handbook",
        "source": "handbook-wypych-2016"
      },
      "alkalis": {
        "value": "good",
        "status": "verified",
        "evidence_level": "handbook",
        "source": "handbook-wypych-2016"
      },
      "aromatic hydrocarbons": {
        "value": "good",
        "status": "verified",
        "evidence_level": "handbook",
        "source": "handbook-wypych-2016"
      },
      "greases & oils": {
        "value": "good",
        "status": "verified",
        "evidence_level": "handbook",
        "source": "handbook-wypych-2016"
      },
      "halogenated hydrocarbons": {
        "value": "poor",
        "status": "verified",
        "evidence_level": "handbook",
        "source": "handbook-wypych-2016"
      },
      "ketones": {
        "value": "good",
        "status": "verified",
        "evidence_level": "handbook",
        "source": "handbook-wypych-2016"
      }
    },
    "weathering_uv": {
      "value": "Improved UV-light barrier resistance vs. PET",
      "status": "verified",
      "evidence_level": "tertiary",
      "source": "wiki-pen"
    },
    "hydrolysis_resistance": {
      "value": "Improved chemical and hydrolytic resistance vs. PET",
      "status": "verified",
      "evidence_level": "tertiary",
      "source": "wiki-pen"
    },
    "flammability_ul94": {
      "value": "V-2",
      "status": "verified",
      "evidence_level": "handbook",
      "source": "handbook-wypych-2016"
    },
    "limiting_oxygen_index": {
      "value": null,
      "unit": "%",
      "status": "placeholder"
    },
    "solubility_parameter": {
      "value": null,
      "unit": "MPa^0.5",
      "status": "placeholder"
    },
    "gas_permeability": [
      {
        "key": "O2",
        "value": 6e-15,
        "unit": "cm³(STP)·cm/(cm²·s·Pa)",
        "conditions": "25°C; converted from reported 0.006 × 10⁻¹² cm³·cm·cm⁻²·s⁻¹·Pa⁻¹.",
        "status": "verified",
        "evidence_level": "handbook",
        "source": "handbook-wypych-2016"
      },
      {
        "key": "CO2",
        "value": 1e-14,
        "unit": "cm³(STP)·cm/(cm²·s·Pa)",
        "conditions": "25°C; converted from reported 0.01 × 10⁻¹² cm³·cm·cm⁻²·s⁻¹·Pa⁻¹.",
        "status": "verified",
        "evidence_level": "handbook",
        "source": "handbook-wypych-2016"
      },
      {
        "key": "water vapor",
        "value": 4e-11,
        "unit": "cm³(STP)·cm/(cm²·s·Pa)",
        "conditions": "25°C; converted from reported 40 × 10⁻¹² cm³·cm·cm⁻²·s⁻¹·Pa⁻¹.",
        "status": "verified",
        "evidence_level": "handbook",
        "source": "handbook-wypych-2016"
      }
    ]
  },
  "processing": {
    "processing_methods": [
      "injection stretch blow molding (bottles)",
      "film extrusion/biaxial orientation"
    ],
    "processing_temp_range": {
      "value": null,
      "unit": "°C",
      "status": "placeholder"
    },
    "drying_required": true,
    "shrinkage_rate": {
      "value": 0.8,
      "unit": "%",
      "status": "verified",
      "evidence_level": "handbook",
      "source": "handbook-wypych-2016"
    }
  },
  "applications": [
    {
      "sector": "Packaging",
      "examples": [
        "oxygen-barrier beverage bottles (particularly beer)"
      ]
    },
    {
      "sector": "Industrial",
      "examples": [
        "high-performance sailcloth",
        "high-modulus textile/industrial fibers"
      ]
    },
    {
      "sector": "Data & imaging",
      "examples": [
        "LTO tape cartridge substrates",
        "Advanced Photo System film (discontinued 2011)"
      ]
    },
    {
      "sector": "Electronics",
      "examples": [
        "flexible integrated circuit substrates",
        "emerging scintillator material"
      ]
    }
  ],
  "environmental": {
    "recyclable": true,
    "biodegradable": false,
    "degradation_pathway": null,
    "environmental_notes": null
  },
  "references": [
    "wiki-pen",
    "handbook-wypych-2016",
    "handbook-mark-1999"
  ],
  "media": {
    "hero_image": null,
    "diagrams": [],
    "structure_render_2d": {
      "src": "~/assets/structures/polyethylene-naphthalate.svg",
      "alt": "Repeat unit of Polyethylene Naphthalate, drawn as a skeletal structure with polymer brackets",
      "source_url": "",
      "author": "Atlas of Polymers",
      "license": "CC BY-SA 4.0",
      "tool": "ChemDraw",
      "generated_date": "2026-07-27"
    },
    "structure_render_3d": {
      "src": "/structures/polyethylene-naphthalate.sdf",
      "alt": "Ball-and-stick model of one Polyethylene Naphthalate repeat unit",
      "caption": "A three-unit model is available alongside this one.",
      "source_url": "",
      "author": "Atlas of Polymers",
      "license": "CC BY-SA 4.0",
      "tool": "ChemDraw",
      "generated_date": "2026-07-27"
    }
  },
  "toxicity_safety": {
    "ld50_oral_rat": {
      "value": null,
      "unit": "mg/kg",
      "status": "placeholder"
    },
    "nfpa_health_rating": {
      "value": null,
      "unit": "",
      "status": "placeholder"
    },
    "nfpa_flammability_rating": {
      "value": null,
      "unit": "",
      "status": "placeholder"
    },
    "nfpa_reactivity_rating": {
      "value": null,
      "unit": "",
      "status": "placeholder"
    },
    "carcinogenic_classification": {
      "value": "not listed by ACGIH, NIOSH, NTP",
      "status": "verified",
      "evidence_level": "handbook",
      "source": "handbook-wypych-2016"
    },
    "safety_notes": "Mutagenic effect: none. Teratogenic effect: none."
  }
}
