Repository: kiarashfa/PolymerAtlas

# Atlas of Polymers

A free, history-narrated encyclopedia of the polymers that made the modern
world, with 96 entries across seven eras (1833 onward), from nature's
macromolecules to designed smart materials. No ads, no logins, no tracking.

Each polymer page pairs an author-written historical narrative with a fully
structured, cited property dataset: identity, classification, history,
synthesis, structure & morphology, physical / thermal / mechanical
properties, chemical resistance, processing, applications, environmental &
recycling notes, and numbered references. Values that haven't been verified
yet say so honestly; nothing is faked.

File: src/content/polymerData/polyimide.json
{
  "id": "polyimide",
  "slug": "polyimide",
  "name": "Polyimide (PI): The Golden Guardian of the Space Age",
  "abbreviation": [
    "PI"
  ],
  "type": "hub",
  "parent": null,
  "cas_number": null,
  "resin_id_code": null,
  "chemical_formula": {
    "empirical": "(C22H10N2O5)n",
    "structural": "[-N(CO)2-C6H2-(CO)2-N-C6H4-O-C6H4-]n"
  },
  "repeat_unit": "{[][>]N1C(=O)c2cc3c(cc2C1=O)C(=O)N(C3=O)c1ccc(cc1)Oc1ccc(cc1)[<][]}",
  "smiles_depiction": "*N1C(=O)c2cc3c(cc2C1=O)C(=O)N(C3=O)c1ccc(cc1)Oc1ccc(cc1)*",
  "notation_note": "The PMDA-ODA polyimide shown is the archetype, sold as Kapton. Each (CO)2 bridge is one of the two fused five-membered imide rings, written open rather than as a ring for readability; the family is large, and other dianhydride/diamine pairs give quite different properties.",
  "iupac_name": null,
  "synonyms": [
    "Kapton"
  ],
  "aliases": [
    {
      "name": "Kapton",
      "autolinkable": false
    }
  ],
  "chemical_family": [
    "polyimide"
  ],
  "backbone_class": "heterochain",
  "polymerization_mechanism": [
    "step-growth-condensation"
  ],
  "monomer": [
    {
      "name": "Pyromellitic dianhydride",
      "wikipedia_url": "https://en.wikipedia.org/wiki/Pyromellitic_dianhydride"
    },
    {
      "name": "4,4'-Oxydianiline",
      "wikipedia_url": "https://en.wikipedia.org/wiki/4,4%27-Oxydianiline"
    }
  ],
  "polymer_class": "thermoplastic",
  "year_of_origin": 1964,
  "era": "The Engineering Polymers Era (1961-1979)",
  "key_figures": ["Walter M. Edwards", "DuPont"],
  "historical_events_referenced": ["Ranger 7 first close-up photographs of the Moon (1964)", "Gell-Mann and Zweig's proposal of quarks (1964)"],
  "historical_images": [
    {
      "src": "~/assets/polymers/polyimide/ranger-7-first-moon-image-1964.webp",
      "alt": "A grainy black-and-white photograph of the Moon's cratered surface, densely pocked with craters of many sizes, with small crosshair calibration marks along the frame's edges.",
      "caption": "One of the last images Ranger 7 transmitted before impact, taken from roughly a thousand miles up on 31 July 1964. These were the first close-up photographs of the Moon in history.",
      "source_url": "https://commons.wikimedia.org/wiki/File:Ranger7_PIA02975.jpg",
      "author": "NASA",
      "license": "Public domain"
    },
    {
      "src": "~/assets/polymers/polyimide/murray-gell-mann-portrait-1965.webp",
      "alt": "A black-and-white studio-style portrait of a man in a tweed jacket and glasses, seated at a desk with papers, smiling toward the camera.",
      "caption": "Murray Gell-Mann, photographed the year after he and George Zweig independently proposed that protons and neutrons were built from smaller, more fundamental particles.",
      "source_url": "https://commons.wikimedia.org/wiki/File:Murray_Gell-Mann_1965.png",
      "author": "Unknown author",
      "license": "Public domain"
    },
    {
      "src": "~/assets/polymers/polyimide/dupont-experimental-station-gate.webp",
      "alt": "A low stone-and-metal sign reading DUPONT EXPERIMENTAL STATION MAIN GATE, set against a backdrop of trees, with a second sign for a later occupant, Incyte, beside it.",
      "caption": "The entrance to DuPont's Experimental Station in Wilmington, Delaware, where the two-stage polyamic-acid process that made Kapton possible was developed.",
      "source_url": "https://commons.wikimedia.org/wiki/File:DuPont_Experimental_Station_Main_Gate.JPG",
      "author": "Littleinfo",
      "license": "Public domain"
    },
    {
      "src": "~/assets/polymers/polyimide/kapton-thermal-pads.webp",
      "alt": "Four rectangular insulating pads laid out for comparison, one pink and three shades of amber-orange, each with a small mounting hole punched through the centre and hand-written labels identifying coating types beside them.",
      "caption": "Kapton thermal pads used to electrically insulate a power transistor from its heat sink. This is the same imide chemistry doing quiet, unglamorous work far from any spacecraft.",
      "source_url": "https://commons.wikimedia.org/wiki/File:Kaptonpads.jpg",
      "author": "Ulfbastel",
      "license": "Public domain"
    },
    {
      "src": "~/assets/polymers/polyimide/jwst-sunshield-test-unfurl.webp",
      "alt": "A large, tennis-court-sized metallic silver membrane, folded into a tent-like shape, being inspected by a row of technicians in white cleanroom suits inside a high-bay facility.",
      "caption": "A full-size test of the James Webb Space Telescope's five-layer Kapton sunshield, unfurled inside a cleanroom before launch.",
      "source_url": "https://commons.wikimedia.org/wiki/File:James_Webb_telescope_sunshield.jpg",
      "author": "Chris Gunn",
      "license": "Public domain"
    }
  ],
  "physical": {
    "density": {
      "value": null,
      "range_min": 1.31,
      "range_max": 1.43,
      "unit": "g/cm³",
      "conditions": "Kapton film specifically 1.42, Vespel SP-1 1.43 (Mark)",
      "status": "verified",
      "evidence_level": "handbook",
      "source": "handbook-wypych-2016"
    },
    "melt_flow_index": {
      "value": 10,
      "unit": "g/10min",
      "conditions": "400 °C/6.6 kg. Most polyimide forms (Kapton film, Vespel) are effectively infusible; this reflects a specific melt-processable grade",
      "status": "verified",
      "evidence_level": "handbook",
      "source": "handbook-wypych-2016"
    },
    "refractive_index": {
      "value": null,
      "range_min": 1.61,
      "range_max": 1.8,
      "unit": "",
      "conditions": "Wypych exp. 1.61–1.68; Mark reports 1.70–1.80 (visible range) for Kapton film",
      "status": "verified",
      "evidence_level": "handbook",
      "source": "handbook-wypych-2016"
    },
    "dielectric_constant": {
      "value": null,
      "range_min": 2.74,
      "range_max": 3.64,
      "unit": "",
      "conditions": "wide range reflects different PI grades/frequencies; Kapton film ~3.0–3.4, Vespel SP-1 ~3.55–3.64 (Mark)",
      "status": "verified",
      "evidence_level": "handbook",
      "source": "handbook-wypych-2016"
    },
    "electrical_conductivity": {
      "value": null,
      "range_min": 1e-16,
      "range_max": 1e-13,
      "unit": "S/m",
      "conditions": "reciprocal of volume resistivity range (1×10¹³-1×10¹⁶ Ω·m); varies strongly by grade, temperature and humidity",
      "status": "verified",
      "evidence_level": "handbook",
      "source": "handbook-wypych-2016"
    },
    "transmittance": {
      "value": null,
      "unit": "%",
      "status": "placeholder"
    },
    "haze": {
      "value": null,
      "unit": "%",
      "status": "placeholder"
    },
    "gloss": {
      "value": null,
      "unit": "%",
      "status": "placeholder"
    },
    "water_absorption": {
      "value": null,
      "range_min": 0.39,
      "range_max": 2.9,
      "unit": "%",
      "conditions": "24 h water immersion, 23 °C; at 50% RH equilibrium, 1–1.8%. Similarly 1.8%/2.8% for Kapton film and 1.0–1.3%/0.24% for Vespel (immersion/RH, Mark)",
      "status": "verified",
      "evidence_level": "handbook",
      "source": "handbook-wypych-2016"
    },
    "dielectric_strength": {
      "value": null,
      "range_min": 22,
      "range_max": 506,
      "unit": "kV/mm",
      "conditions": "wide range from strong thickness dependence: thick molded Vespel ~22 kV/mm (2 mm thick, Mark) vs thin Kapton film several hundred kV/mm (25 μm)",
      "status": "verified",
      "evidence_level": "handbook",
      "source": "handbook-wypych-2016"
    }
  },
  "synthesis": {
    "polymerization_type": "step-growth condensation (polyamic acid formation, then thermal/chemical imidization)",
    "common_monomers": [
      "pyromellitic dianhydride",
      "4,4'-oxydianiline"
    ],
    "catalysts": [],
    "industrial_process_notes": "The first polyimide was discovered in 1908, but the commercially significant DuPont Kapton chemistry was pioneered in the 1950s, with polyimides in mass production since 1955.",
    "synthesis_scheme_image": null
  },
  "structure_morphology": {
    "tacticity": null,
    "crystallinity_typical": {
      "value": null,
      "range_min": 44,
      "range_max": 60,
      "unit": "%",
      "conditions": "Wypych reports this range with supporting crystal-structure data (orthorhombic unit cell); standard Kapton film is typically regarded as amorphous, so this may reflect specific processing/annealing conditions or other PI grades within the broader class",
      "status": "verified",
      "evidence_level": "handbook",
      "source": "handbook-wypych-2016"
    },
    "crystal_structure": "Orthorhombic unit cell, a:b:c = 0.635:0.405:3.26 nm (c = chain axis), planar zig-zag chain conformation; a monoclinic polymorph is also reported (Mark).",
    "chain_flexibility_notes": "Rigid aromatic imide backbone gives exceptional thermal and dimensional stability, maintaining useful properties up to ~232°C in continuous service.",
    "tg_relation_notes": "Tg varies widely by grade and measurement method: Wypych reports 190–385 °C for the broader PI class (some grades, e.g. Vespel, show no distinct Tg); Kapton HN film specifically clusters at 360–410 °C (633–683 K, DSC/thermomechanical, Mark).",
    "molecular_weight": {
      "mn": {
        "value": null,
        "range_min": 10000,
        "range_max": 100000,
        "unit": "g/mol",
        "status": "verified",
        "evidence_level": "handbook",
        "source": "handbook-wypych-2016"
      },
      "mw": {
        "value": null,
        "range_min": 10000,
        "range_max": 210000,
        "unit": "g/mol",
        "status": "verified",
        "evidence_level": "handbook",
        "source": "handbook-wypych-2016"
      },
      "pdi": {
        "value": null,
        "range_min": 1.2,
        "range_max": 2.6,
        "unit": "",
        "status": "verified",
        "evidence_level": "handbook",
        "source": "handbook-wypych-2016"
      }
    }
  },
  "thermal": {
    "tg": {
      "value": null,
      "range_min": 190,
      "range_max": 410,
      "unit": "°C",
      "conditions": "wide grade dependence; some forms (e.g. Vespel) show no distinct Tg. Kapton HN film specifically: 360–410 °C (633–683 K, DSC/thermomechanical, Mark)",
      "status": "verified",
      "evidence_level": "handbook",
      "source": "handbook-wypych-2016"
    },
    "tm": {
      "value": null,
      "unit": "°C",
      "status": "not_applicable",
      "conditions": "PMDA-ODA (Kapton) itself shows no distinct melting point (confirmed absent, ASTM E-794, in Mark's dedicated chapter). Some other polyimide chemistries within the broader PI class exhibit DSC melting endotherms around 340–408 °C (Wypych)."
    },
    "tc": {
      "value": null,
      "unit": "°C",
      "status": "not_applicable"
    },
    "hdt": {
      "value": null,
      "range_min": 221,
      "range_max": 360,
      "unit": "°C",
      "conditions": "1.8 MPa; Mark confirms ~360 °C for Vespel SP-1 (ASTM D648, 264 psi)",
      "status": "verified",
      "evidence_level": "handbook",
      "source": "handbook-wypych-2016"
    },
    "decomposition_onset": {
      "value": null,
      "range_min": 185,
      "range_max": 400,
      "unit": "°C",
      "conditions": "370 °C reported for fiber form",
      "status": "verified",
      "evidence_level": "handbook",
      "source": "handbook-wypych-2016"
    },
    "thermal_conductivity": {
      "value": null,
      "range_min": 0.12,
      "range_max": 0.35,
      "unit": "W/(m·K)",
      "conditions": "Kapton film 0.12, Vespel SP-1 0.35 (Mark)",
      "status": "verified",
      "evidence_level": "handbook",
      "source": "handbook-wypych-2016"
    }
  },
  "mechanical": {
    "tensile_modulus": {
      "value": null,
      "range_min": 1200,
      "range_max": 3800,
      "unit": "MPa",
      "conditions": "Kapton HN film: 2,500 MPa at 23 °C (dropping to 2,000 at 200 °C); Vespel SP-1 flexural modulus 3,102 MPa at 23 °C (Mark)",
      "status": "verified",
      "evidence_level": "handbook",
      "source": "handbook-wypych-2016"
    },
    "yield_strength": {
      "value": null,
      "range_min": 112,
      "range_max": 120,
      "unit": "MPa",
      "conditions": "Mark reports a differently-defined 'yield point at 3% strain' of 69 MPa (23 °C) for Kapton HN film",
      "status": "verified",
      "evidence_level": "handbook",
      "source": "handbook-wypych-2016"
    },
    "tensile_strength_at_break": {
      "value": null,
      "range_min": 81,
      "range_max": 241,
      "unit": "MPa",
      "conditions": "unqualified 'tensile strength' row; Kapton HN film 231 MPa and Vespel SP-1 86.2 MPa at 23 °C (Mark)",
      "status": "verified",
      "evidence_level": "handbook",
      "source": "handbook-wypych-2016"
    },
    "elongation_at_break": {
      "value": null,
      "range_min": 7,
      "range_max": 95,
      "unit": "%",
      "conditions": "Kapton HN film ~72–83%, Vespel SP-1 ~6–7.5% (Mark), which differs substantially by form/grade",
      "status": "verified",
      "evidence_level": "handbook",
      "source": "handbook-wypych-2016"
    },
    "impact_izod": {
      "value": null,
      "range_min": 42.7,
      "range_max": 110,
      "unit": "J/m",
      "conditions": "notched, 23 °C; Vespel SP-1 (Mark) 42.7 J/m matches the low end. Unnotched values run much higher (up to 750 J/m, Wypych; 747 J/m Vespel SP-1, Mark)",
      "status": "verified",
      "evidence_level": "handbook",
      "source": "handbook-wypych-2016"
    },
    "impact_charpy": {
      "value": null,
      "range_min": 20,
      "range_max": 22,
      "unit": "kJ/m²",
      "conditions": "notched, 23 °C",
      "status": "verified",
      "evidence_level": "handbook",
      "source": "handbook-wypych-2016"
    },
    "hardness": {
      "value": 112,
      "unit": "Rockwell M",
      "conditions": "Vespel-specific grades range M92-102, or Rockwell E 45–60 (Mark)",
      "status": "verified",
      "evidence_level": "handbook",
      "source": "handbook-wypych-2016"
    },
    "flexural_modulus": {
      "value": null,
      "range_min": 2900,
      "range_max": 3520,
      "unit": "MPa",
      "conditions": "Vespel SP-1 (Mark): 3,102 MPa at 23 °C, dropping to 1,724 MPa at 260 °C",
      "status": "verified",
      "evidence_level": "handbook",
      "source": "handbook-wypych-2016"
    },
    "poissons_ratio": {
      "value": null,
      "range_min": 0.15,
      "range_max": 0.42,
      "unit": "",
      "conditions": "Kapton film 0.34, Vespel SP-1 0.41 (Mark)",
      "status": "verified",
      "evidence_level": "handbook",
      "source": "handbook-wypych-2016"
    },
    "coefficient_of_friction": {
      "value": null,
      "range_min": 0.29,
      "range_max": 0.63,
      "unit": "",
      "conditions": "kinetic 0.29–0.48, static 0.35–0.63; Vespel (unlubricated, in air) at the low end, Kapton film-to-film at the high end (Mark)",
      "status": "verified",
      "evidence_level": "handbook",
      "source": "handbook-wypych-2016"
    }
  },
  "chemical_resistance": {
    "solvent_resistance": {
      "dilute acids": {
        "value": "non-resistant",
        "status": "verified",
        "evidence_level": "handbook",
        "source": "handbook-wypych-2016"
      },
      "concentrated acids": {
        "value": "non-resistant",
        "status": "verified",
        "evidence_level": "handbook",
        "source": "handbook-wypych-2016"
      },
      "alcohols": {
        "value": "resistant",
        "status": "verified",
        "evidence_level": "handbook",
        "source": "handbook-wypych-2016"
      },
      "alkalis": {
        "value": "non-resistant",
        "status": "verified",
        "evidence_level": "handbook",
        "source": "handbook-wypych-2016"
      },
      "aliphatic hydrocarbons": {
        "value": "resistant",
        "status": "verified",
        "evidence_level": "handbook",
        "source": "handbook-wypych-2016"
      },
      "aromatic hydrocarbons": {
        "value": "resistant",
        "status": "verified",
        "evidence_level": "handbook",
        "source": "handbook-wypych-2016"
      },
      "esters": {
        "value": "resistant",
        "status": "verified",
        "evidence_level": "handbook",
        "source": "handbook-wypych-2016"
      },
      "greases & oils": {
        "value": "resistant",
        "status": "verified",
        "evidence_level": "handbook",
        "source": "handbook-wypych-2016"
      },
      "halogenated hydrocarbons": {
        "value": "resistant",
        "status": "verified",
        "evidence_level": "handbook",
        "source": "handbook-wypych-2016"
      },
      "ketones": {
        "value": "resistant",
        "status": "verified",
        "evidence_level": "handbook",
        "source": "handbook-wypych-2016"
      }
    },
    "weathering_uv": {
      "value": "generally excellent UV/radiation resistance, limited mainly to surface erosion because of strong intrinsic absorption; outdoor Florida exposure reduces elongation by 50% after 1,300 h",
      "status": "verified",
      "evidence_level": "handbook",
      "source": "handbook-wypych-2016"
    },
    "hydrolysis_resistance": {
      "value": "considerable variation by grade; poor hydrolytic resistance in 10% NaOH (Kapton)",
      "status": "verified",
      "evidence_level": "handbook",
      "source": "handbook-mark-1999"
    },
    "flammability_ul94": {
      "value": "V-0",
      "status": "verified",
      "evidence_level": "handbook",
      "source": "handbook-wypych-2016"
    },
    "limiting_oxygen_index": {
      "value": null,
      "range_min": 37,
      "range_max": 53,
      "unit": "%",
      "conditions": "Kapton film 37%, Vespel SP-1 53% (Mark)",
      "status": "verified",
      "evidence_level": "handbook",
      "source": "handbook-wypych-2016"
    },
    "solubility_parameter": {
      "value": null,
      "unit": "MPa^0.5",
      "status": "placeholder"
    }
  },
  "processing": {
    "processing_methods": [
      "polyamic acid solution casting + thermal imidization (film)",
      "compression molding (shapes)"
    ],
    "processing_temp_range": {
      "value": null,
      "range_min": 380,
      "range_max": 430,
      "unit": "°C",
      "status": "verified",
      "evidence_level": "handbook",
      "source": "handbook-wypych-2016"
    },
    "drying_required": true,
    "shrinkage_rate": {
      "value": null,
      "range_min": 0.004,
      "range_max": 1.3,
      "unit": "%",
      "conditions": "molding; also reported as 0.03–0.17% (30 min/150 °C) and 1.25% (120 min/400 °C), both figures corroborated for Kapton film by Mark",
      "status": "verified",
      "evidence_level": "handbook",
      "source": "handbook-wypych-2016"
    }
  },
  "applications": [
    {
      "sector": "Aerospace",
      "examples": [
        "multi-layer spacecraft insulation (metal-coated polyimide film)"
      ]
    },
    {
      "sector": "Electronics",
      "examples": [
        "flexible printed circuits",
        "magnet wire insulating film"
      ]
    },
    {
      "sector": "Industrial & medical",
      "examples": [
        "filtration membranes",
        "medical device components"
      ]
    }
  ],
  "environmental": {
    "recyclable": false,
    "biodegradable": false,
    "degradation_pathway": null,
    "environmental_notes": null
  },
  "references": [
    "wiki-polyimide",
    "handbook-wypych-2016",
    "handbook-mark-1999"
  ],
  "media": {
    "hero_image": null,
    "diagrams": [],
    "structure_render_2d": {
      "src": "~/assets/structures/polyimide.svg",
      "alt": "Repeat unit of Polyimide, drawn as a skeletal structure with polymer brackets",
      "source_url": "",
      "author": "Atlas of Polymers",
      "license": "CC BY-SA 4.0",
      "tool": "ChemDraw",
      "generated_date": "2026-07-27"
    },
    "structure_render_3d": {
      "src": "/structures/polyimide.sdf",
      "alt": "Ball-and-stick model of one Polyimide repeat unit",
      "caption": "A three-unit model is available alongside this one.",
      "source_url": "",
      "author": "Atlas of Polymers",
      "license": "CC BY-SA 4.0",
      "tool": "ChemDraw",
      "generated_date": "2026-07-27"
    }
  },
  "toxicity_safety": {
    "ld50_oral_rat": {
      "value": 15600,
      "unit": "mg/kg",
      "status": "verified",
      "evidence_level": "handbook",
      "source": "handbook-wypych-2016"
    },
    "nfpa_health_rating": {
      "value": null,
      "unit": "",
      "status": "placeholder"
    },
    "nfpa_flammability_rating": {
      "value": null,
      "unit": "",
      "status": "placeholder"
    },
    "nfpa_reactivity_rating": {
      "value": null,
      "unit": "",
      "status": "placeholder"
    },
    "carcinogenic_classification": {
      "value": "not listed by ACGIH, NIOSH, NTP",
      "status": "verified",
      "evidence_level": "handbook",
      "source": "handbook-wypych-2016"
    },
    "safety_notes": "ACGIH TLV 3 mg/m³ (respirable), 10 mg/m³ (total); OSHA PEL 5 mg/m³ (respirable), 15 mg/m³ (total)."
  }
}

File: src/content/polymerData/polyisobutylene.json
{
  "id": "polyisobutylene",
  "slug": "polyisobutylene",
  "name": "Polyisobutylene (PIB): The Invisible Guardian of Modern Glass",
  "abbreviation": [
    "PIB"
  ],
  "type": "hub",
  "parent": null,
  "cas_number": "9003-27-4",
  "resin_id_code": null,
  "chemical_formula": {
    "empirical": "(C4H8)n",
    "structural": "[-CH2-C(CH3)2-]n"
  },
  "repeat_unit": "{[][$]CC(C)(C)[$][]}",
  "smiles_depiction": "*CC(C)(C)*",
  "notation_note": "The paired methyl groups on every other backbone carbon crowd the chain too densely to let it crystallize under normal conditions, so PIB stays an amorphous gum at room temperature; it forms only transient crystallites under mechanical stress or well below room temperature (see the thermal block).",
  "iupac_name": "Poly(isobutylene)",
  "synonyms": [
    "polyisobutene"
  ],
  "aliases": [
    {
      "name": "polyisobutene",
      "autolinkable": true
    }
  ],
  "chemical_family": [
    "polyolefin"
  ],
  "backbone_class": "carbon-chain",
  "polymerization_mechanism": [
    "cationic"
  ],
  "monomer": [
    {
      "name": "Isobutylene",
      "wikipedia_url": "https://en.wikipedia.org/wiki/Isobutylene"
    }
  ],
  "polymer_class": "elastomer",
  "year_of_origin": 1960,
  "era": "The Post-War Boom (1946-1960)",
  "key_figures": [
    "Michael Otto",
    "BASF"
  ],
  "historical_events_referenced": [
    "Completion of the Union Carbide Building (270 Park Avenue), an all-glass curtain-wall skyscraper (1960)"
  ],
  "historical_images": [
    {
      "src": "~/assets/polymers/polyisobutylene/union-carbide-building-1960.webp",
      "alt": "A very tall, narrow, glass-and-metal skyscraper viewed from street level looking straight up, its curtain-wall façade reflecting the sky, flanked by older stone buildings.",
      "caption": "The Union Carbide Building at 270 Park Avenue, completed in 1960. It was one of the wave of all-glass towers whose sealed double-glazing depended on polyisobutylene.",
      "source_url": "https://commons.wikimedia.org/wiki/File:270_Park_Avenue_before_demolition.jpg",
      "author": "Mathias Beinling",
      "license": "CC BY-SA 4.0"
    },
    {
      "src": "~/assets/polymers/polyisobutylene/basf-ludwigshafen-site.webp",
      "alt": "An aerial photograph looking down a wide river bend crowded on one bank with dense industrial plant (storage tanks, pipe racks and processing units) surrounded by farmland.",
      "caption": "BASF's Ludwigshafen site on the Rhine, where Michael Otto first polymerized isobutylene in 1931 and where Oppanol production began in 1938.",
      "source_url": "https://commons.wikimedia.org/wiki/File:LudwigshafenBASF2017-07-29-12-44-06.jpg",
      "author": "Rolf Kickuth",
      "license": "CC BY-SA 4.0"
    },
    {
      "src": "~/assets/polymers/polyisobutylene/chewing-gum-production.webp",
      "alt": "A factory worker in a hairnet and white coat standing beside a large green industrial machine that folds and wraps strips of gum on a production line.",
      "caption": "Chewing gum production: the same chemical inertness that keeps polyisobutylene stable in a window seal for decades makes it equally stable in the mouth.",
      "source_url": "https://commons.wikimedia.org/wiki/File:Elite_Factory_in_Nazareth_Illit_Bazooka_Chewing_gum_production_IMG_2618.JPG",
      "author": "Deror_avi",
      "license": "CC BY-SA 4.0"
    },
    {
      "src": "~/assets/polymers/polyisobutylene/insulated-glazing-window-profile.webp",
      "alt": "A cross-section of a wooden window frame showing a double-glazed unit, with a dark rubbery sealant strip visible in the channel between the two panes of glass.",
      "caption": "A window profile in cross-section: the dark strip sealing the gap between the panes is exactly the kind of joint polyisobutylene was built to hold for decades without failing.",
      "source_url": "https://commons.wikimedia.org/wiki/File:EURO_68_wooden_window_profile_with_insulated_glazing_01.JPG",
      "author": "Kozuch",
      "license": "CC BY-SA 3.0"
    }
  ],
  "physical": {
    "density": {
      "value": 0.917,
      "range_min": 0.788,
      "range_max": 0.972,
      "unit": "g/cm³",
      "status": "verified",
      "evidence_level": "handbook",
      "source": "handbook-mark-1999",
      "conditions": "20°C, amorphous, high-MW PIB (Mark; matches the formula 0.9171-30/Mn extrapolated to high Mn); Wypych reports 0.788–0.921 across the oligomer MW range, 0.972 crystalline; Mark separately reports crystalline density 0.964"
    },
    "melt_flow_index": {
      "value": null,
      "range_min": 200,
      "range_max": 300,
      "unit": "g/10min",
      "status": "verified",
      "evidence_level": "handbook",
      "source": "handbook-wypych-2016",
      "conditions": "230°C/3.8 kg"
    },
    "refractive_index": {
      "value": null,
      "range_min": 1.505,
      "range_max": 1.51,
      "unit": "",
      "status": "verified",
      "evidence_level": "handbook",
      "source": "handbook-wypych-2016",
      "conditions": "20°C, high-MW PIB; oligomers range lower at 1.445–1.508; Mark's high-Mn extrapolated value is 1.5092"
    },
    "dielectric_constant": {
      "value": 2.4,
      "unit": "",
      "status": "verified",
      "evidence_level": "handbook",
      "source": "handbook-mark-1999",
      "conditions": "1 atm, 20°C, 1 kHz"
    },
    "electrical_conductivity": {
      "value": 1e-12,
      "unit": "S/m",
      "status": "verified",
      "evidence_level": "handbook",
      "source": "handbook-mark-1999",
      "conditions": "20°C, gum vulcanizate; reported directly as conductivity, not as the reciprocal of resistivity"
    },
    "transmittance": {
      "value": null,
      "unit": "%",
      "status": "placeholder"
    },
    "haze": {
      "value": null,
      "unit": "%",
      "status": "placeholder"
    },
    "gloss": {
      "value": null,
      "unit": "%",
      "status": "placeholder"
    },
    "water_absorption": {
      "value": null,
      "range_max": 0.02,
      "unit": "%",
      "status": "verified",
      "evidence_level": "handbook",
      "source": "handbook-mark-1999",
      "conditions": "<200 ppm (<0.02%), pure polymer, 20°C, total immersion; compounding increases uptake"
    },
    "dielectric_strength": {
      "value": 42,
      "unit": "kV/mm",
      "status": "verified",
      "evidence_level": "handbook",
      "source": "handbook-wypych-2016",
      "conditions": "d=0.6–0.8mm"
    }
  },
  "synthesis": {
    "polymerization_type": "cationic chain-growth",
    "common_monomers": [
      "isobutylene"
    ],
    "catalysts": [
      "strong Bronsted or Lewis acids"
    ],
    "industrial_process_notes": "Made via cationic polymerization initiated by a strong Bronsted or Lewis acid. Low molecular weight grades (Mn ~500) serve as plasticizers; medium/high molecular weight grades (Mn >= 20,000) go into adhesives. Copolymerization with a small amount of isoprene gives butyl rubber (a distinct, separately-tracked material).",
    "synthesis_scheme_image": null
  },
  "structure_morphology": {
    "tacticity": null,
    "crystallinity_typical": {
      "value": null,
      "unit": "%",
      "status": "placeholder"
    },
    "crystal_structure": null,
    "chain_flexibility_notes": "Fully saturated, methyl-substituted backbone gives PIB very low gas permeability and excellent chemical inertness; these are the properties underlying its 'invisible sealant' role in insulating glass.",
    "tg_relation_notes": null,
    "molecular_weight": {
      "mn": {
        "value": null,
        "range_min": 180,
        "range_max": 6000,
        "unit": "g/mol",
        "status": "verified",
        "evidence_level": "handbook",
        "source": "handbook-wypych-2016",
        "conditions": "oligomer range (Wypych); Mark gives a wider application-dependent range: 500–5,000 (dispersants) up to 5,000–6,000,000 (blends/viscosity modifiers/chewing gum), 100,000–600,000 (elastomer grades)"
      },
      "mw": {
        "value": null,
        "range_min": 900,
        "range_max": 1100000,
        "unit": "g/mol",
        "status": "verified",
        "evidence_level": "handbook",
        "source": "handbook-wypych-2016"
      },
      "pdi": {
        "value": null,
        "range_min": 1.06,
        "range_max": 2.10,
        "unit": "",
        "status": "verified",
        "evidence_level": "handbook",
        "source": "handbook-wypych-2016",
        "conditions": "Wypych; Mark reports a broader 2.0–4.0"
      }
    },
    "mark_houwink": [
      {
        "solvent": "cyclohexane",
        "temperature_k": 298,
        "k": {
          "value": 0.0135,
          "unit": "mL/g",
          "status": "verified",
          "evidence_level": "handbook",
          "source": "handbook-mark-1999",
          "conditions": "PIB/IIR chapter (isobutylene homopolymer and its <1% isoprene copolymer reported together for this dilute-solution property)"
        },
        "a": {
          "value": 0.74,
          "unit": "",
          "status": "verified",
          "evidence_level": "handbook",
          "source": "handbook-mark-1999"
        }
      },
      {
        "solvent": "benzene",
        "temperature_k": 298,
        "k": {
          "value": 0.10,
          "unit": "mL/g",
          "status": "verified",
          "evidence_level": "handbook",
          "source": "handbook-mark-1999",
          "conditions": "PIB/IIR chapter"
        },
        "a": {
          "value": 0.504,
          "unit": "",
          "status": "verified",
          "evidence_level": "handbook",
          "source": "handbook-mark-1999"
        }
      }
    ]
  },
  "thermal": {
    "tg": {
      "value": -72,
      "range_min": -72,
      "range_max": -62,
      "unit": "°C",
      "status": "verified",
      "evidence_level": "handbook",
      "source": "handbook-wypych-2016",
      "conditions": "exp.; calc.=-71; Mark's DSC measurement gives -71°C and -65°C (202 K, 208 K), consistent"
    },
    "tm": {
      "value": null,
      "range_min": 2,
      "range_max": 44,
      "unit": "°C",
      "status": "verified",
      "evidence_level": "handbook",
      "source": "handbook-mark-1999",
      "conditions": "PIB crystallizes below 20°C or under mechanical stress; Mark reports melting points of 275 K and 317 K (~2°C and ~44°C, depending on annealing conditions) for this stress-/cold-crystallized form, with a heat of fusion of 52 cal/g at the melting point. This is not a melt transition of the material in its normal amorphous gum state."
    },
    "tc": {
      "value": null,
      "unit": "°C",
      "status": "placeholder",
      "conditions": "PIB is capable of crystallizing below 20°C or under mechanical stress (see tm), but neither handbook reports a numeric crystallization temperature."
    },
    "hdt": {
      "value": null,
      "unit": "°C",
      "status": "not_applicable",
      "conditions": "No ASTM D648 heat-deflection-under-load result exists for this uncrosslinked gum elastomer; Mark separately reports a low-temperature deflection value of <210 K (<-63°C) tied to its glass transition (202–208 K), a different quantity from heat deflection under load."
    },
    "decomposition_onset": {
      "value": 120,
      "unit": "°C",
      "status": "verified",
      "evidence_level": "handbook",
      "source": "handbook-wypych-2016",
      "conditions": ">120°C; Mark reports 50% volatile loss in 30 min at 320°C (a different, less conservative degradation metric)"
    },
    "thermal_conductivity": {
      "value": 0.13,
      "unit": "W/(m·K)",
      "status": "verified",
      "evidence_level": "handbook",
      "source": "handbook-mark-1999",
      "conditions": "20°C, gum vulcanizate; rises to 0.23 with 50 phr carbon black filler; Wypych separately reports 0.19–0.26 for the melt"
    }
  },
  "mechanical": {
    "tensile_modulus": {
      "value": null,
      "unit": "MPa",
      "status": "not_applicable",
      "conditions": "Uncrosslinked PIB gum has no stable equilibrium tensile modulus in the conventional solid sense; Mark's only reported figure (0.5–50 MPa) is explicitly stated to depend on compounding ingredients, i.e. it describes compounded/vulcanized rubber rather than the neat homopolymer."
    },
    "yield_strength": {
      "value": null,
      "unit": "MPa",
      "status": "not_applicable",
      "conditions": "Elastomeric stress-strain behavior shows no distinct yield point; neither handbook reports one."
    },
    "tensile_strength_at_break": {
      "value": null,
      "range_min": 1.7,
      "range_max": 2.5,
      "unit": "MPa",
      "status": "verified",
      "evidence_level": "handbook",
      "source": "handbook-wypych-2016",
      "conditions": "excludes Mark's much broader compounded-rubber range (0.5–50 MPa), which reflects filled/vulcanized IIR formulations rather than neat PIB"
    },
    "elongation_at_break": {
      "value": null,
      "range_min": 50,
      "range_max": 700,
      "unit": "%",
      "status": "verified",
      "evidence_level": "handbook",
      "source": "handbook-wypych-2016"
    },
    "impact_izod": {
      "value": null,
      "unit": "J/m",
      "status": "not_applicable",
      "conditions": "Notched Izod impact testing requires a rigid molded bar; not meaningful for an uncrosslinked gum elastomer, and neither handbook reports a value."
    },
    "impact_charpy": {
      "value": null,
      "unit": "kJ/m²",
      "status": "not_applicable",
      "conditions": "Notched Charpy impact testing requires a rigid molded bar; not meaningful for an uncrosslinked gum elastomer, and neither handbook reports a value."
    },
    "hardness": {
      "value": null,
      "unit": "Shore",
      "status": "not_applicable",
      "conditions": "Uncrosslinked, unvulcanized PIB gum lacks the stable elastic network a durometer reading needs; Mark's only reported figure (Shore A 5–100) is explicitly compounding-dependent, reflecting finished vulcanized rubber goods rather than the neat homopolymer."
    },
    "flexural_modulus": {
      "value": null,
      "unit": "MPa",
      "status": "not_applicable",
      "conditions": "Three-point flexural testing requires a rigid bar specimen; not meaningful for an uncrosslinked gum elastomer, and neither handbook reports a value."
    },
    "poissons_ratio": {
      "value": 0.49,
      "unit": "",
      "status": "verified",
      "evidence_level": "handbook",
      "source": "handbook-mark-1999",
      "conditions": "20°C"
    },
    "coefficient_of_friction": {
      "value": null,
      "unit": "",
      "status": "placeholder"
    }
  },
  "chemical_resistance": {
    "solvent_resistance": {
      "acids": {
        "value": "good",
        "conditions": "dilute and concentrated",
        "status": "verified",
        "evidence_level": "handbook",
        "source": "handbook-wypych-2016"
      },
      "alcohols": {
        "value": "good",
        "status": "verified",
        "evidence_level": "handbook",
        "source": "handbook-wypych-2016"
      },
      "alkalis": {
        "value": "good",
        "status": "verified",
        "evidence_level": "handbook",
        "source": "handbook-wypych-2016"
      },
      "aliphatic hydrocarbons": {
        "value": "poor",
        "status": "verified",
        "evidence_level": "handbook",
        "source": "handbook-wypych-2016"
      },
      "aromatic hydrocarbons": {
        "value": "poor",
        "status": "verified",
        "evidence_level": "handbook",
        "source": "handbook-wypych-2016"
      },
      "esters": {
        "value": "poor",
        "status": "verified",
        "evidence_level": "handbook",
        "source": "handbook-wypych-2016"
      },
      "greases & oils": {
        "value": "poor",
        "status": "verified",
        "evidence_level": "handbook",
        "source": "handbook-wypych-2016"
      },
      "halogenated hydrocarbons": {
        "value": "poor",
        "status": "verified",
        "evidence_level": "handbook",
        "source": "handbook-wypych-2016"
      },
      "ketones": {
        "value": "poor",
        "status": "verified",
        "evidence_level": "handbook",
        "source": "handbook-wypych-2016"
      }
    },
    "weathering_uv": {
      "value": "Degrades via ozone attack and UV-driven autoxidation (hydroperoxides, chain scission, crosslinking); no stabilizer-based photostability class given",
      "status": "verified",
      "evidence_level": "handbook",
      "source": "handbook-wypych-2016"
    },
    "hydrolysis_resistance": {
      "value": null,
      "status": "not_applicable",
      "conditions": "Fully saturated hydrocarbon backbone (isobutylene units only); no hydrolyzable linkages."
    },
    "flammability_ul94": {
      "value": null,
      "status": "placeholder"
    },
    "limiting_oxygen_index": {
      "value": null,
      "unit": "%",
      "status": "placeholder"
    },
    "solubility_parameter": {
      "value": null,
      "range_min": 16.5,
      "range_max": 17.1,
      "unit": "MPa^0.5",
      "status": "verified",
      "evidence_level": "handbook",
      "source": "handbook-wypych-2016",
      "conditions": "Wypych 17.1; Mark 16.5 (20°C)"
    },
    "interaction_parameter_chi": [
      {
        "key": "cyclohexane",
        "value": 0.44,
        "unit": "",
        "conditions": "25°C, PIB/IIR chapter",
        "status": "verified",
        "evidence_level": "handbook",
        "source": "handbook-mark-1999"
      }
    ]
  },
  "processing": {
    "processing_methods": [
      "cationic solution/slurry polymerization"
    ],
    "processing_temp_range": {
      "value": null,
      "unit": "°C",
      "status": "not_applicable",
      "conditions": "Fabricated by compounding, vulcanization, coating and sheeting rather than thermoplastic melt processing; neither handbook reports a processing temperature range."
    },
    "drying_required": null,
    "shrinkage_rate": {
      "value": null,
      "unit": "%",
      "status": "not_applicable",
      "conditions": "Not injection-molded into rigid parts (fabricated by compounding/coating/sheeting instead), so mold shrinkage is not a meaningful measurement; neither handbook reports a value."
    }
  },
  "applications": [
    {
      "sector": "Consumer",
      "examples": [
        "chewing gum base"
      ]
    },
    {
      "sector": "Construction",
      "examples": [
        "insulating glass sealants"
      ]
    },
    {
      "sector": "Adhesives",
      "examples": [
        "high-MW grades in commercial adhesives"
      ]
    },
    {
      "sector": "Industrial",
      "examples": [
        "low-MW grades as plasticizers",
        "butyl rubber precursor (via isoprene copolymerization)"
      ]
    }
  ],
  "environmental": {
    "recyclable": false,
    "biodegradable": false,
    "degradation_pathway": null,
    "environmental_notes": null
  },
  "references": [
    "wiki-polyisobutylene",
    "handbook-wypych-2016",
    "handbook-mark-1999"
  ],
  "media": {
    "hero_image": null,
    "diagrams": [],
    "structure_render_2d": {
      "src": "~/assets/structures/polyisobutylene.svg",
      "alt": "Repeat unit of Polyisobutylene, drawn as a skeletal structure with polymer brackets",
      "source_url": "",
      "author": "Atlas of Polymers",
      "license": "CC BY-SA 4.0",
      "tool": "ChemDraw",
      "generated_date": "2026-07-27"
    },
    "structure_render_3d": {
      "src": "/structures/polyisobutylene.sdf",
      "alt": "Ball-and-stick model of one Polyisobutylene repeat unit",
      "caption": "A three-unit model is available alongside this one.",
      "source_url": "",
      "author": "Atlas of Polymers",
      "license": "CC BY-SA 4.0",
      "tool": "ChemDraw",
      "generated_date": "2026-07-27"
    }
  },
  "toxicity_safety": {
    "ld50_oral_rat": {
      "value": 34600,
      "unit": "mg/kg",
      "status": "verified",
      "evidence_level": "handbook",
      "source": "handbook-wypych-2016",
      "conditions": ">2,000 also reported (different study/grade)"
    },
    "nfpa_health_rating": {
      "value": null,
      "range_min": 0,
      "range_max": 1,
      "unit": "",
      "status": "verified",
      "evidence_level": "handbook",
      "source": "handbook-wypych-2016",
      "conditions": "HMIS rating, 0–4 scale (health reported as a 0–1 range)"
    },
    "nfpa_flammability_rating": {
      "value": 1,
      "unit": "",
      "status": "verified",
      "evidence_level": "handbook",
      "source": "handbook-wypych-2016",
      "conditions": "HMIS rating, 0–4 scale"
    },
    "nfpa_reactivity_rating": {
      "value": 0,
      "unit": "",
      "status": "verified",
      "evidence_level": "handbook",
      "source": "handbook-wypych-2016",
      "conditions": "HMIS rating, 0–4 scale"
    },
    "carcinogenic_classification": {
      "value": "not listed by ACGIH, NIOSH, NTP",
      "status": "verified",
      "evidence_level": "handbook",
      "source": "handbook-wypych-2016"
    },
    "safety_notes": "TLV (ACGIH): 2 mg/m³ inhalable. Skin (rabbit) LD50: non-irritant. Mutagenic, teratogenic and reproductive toxicity: none reported."
  }
}
