Repository: kiarashfa/PolymerAtlas

# Atlas of Polymers

A free, history-narrated encyclopedia of the polymers that made the modern
world, with 96 entries across seven eras (1833 onward), from nature's
macromolecules to designed smart materials. No ads, no logins, no tracking.

Each polymer page pairs an author-written historical narrative with a fully
structured, cited property dataset: identity, classification, history,
synthesis, structure & morphology, physical / thermal / mechanical
properties, chemical resistance, processing, applications, environmental &
recycling notes, and numbered references. Values that haven't been verified
yet say so honestly; nothing is faked.

File: src/content/polymerData/polyketones.json
{
  "id": "polyketones",
  "slug": "polyketones",
  "name": "Polyketones (PEKK & PAEK): Super-Polymers",
  "abbreviation": [
    "PEKK",
    "PAEK"
  ],
  "type": "hub",
  "parent": null,
  "cas_number": "29658-26-2",
  "resin_id_code": null,
  "chemical_formula": {
    "empirical": null,
    "structural": null
  },
  "repeat_unit": null,
  "notation_note": "PEKK (polyetherketoneketone) is one member of the broader, aromatic polyaryletherketone (PAEK) family, which also includes PEEK (already covered in its own hub entry) and PEK; this entry focuses on PEKK as the PAEK-family representative not otherwise covered. \"Polyketone\" is also used, unrelatedly, for the aliphatic carbon monoxide/olefin copolymers (e.g. Shell's Carilon) discussed in this entry's history; the two chemistries share a name but no repeat unit.",
  "iupac_name": null,
  "synonyms": [
    "polyaryletherketone",
    "PAEK"
  ],
  "aliases": [
    {
      "name": "PAEK",
      "autolinkable": true
    }
  ],
  "chemical_family": [
    "polyketone"
  ],
  "backbone_class": "heterochain",
  "polymerization_mechanism": [
    "step-growth-condensation"
  ],
  "monomer": [
    {
      "name": "Aromatic diacid chloride / diaryl ether monomers (formulation-dependent)",
      "wikipedia_url": "https://en.wikipedia.org/wiki/Polyetherketoneketone"
    }
  ],
  "polymer_class": "thermoplastic",
  "year_of_origin": 1987,
  "era": "The Specialty Polymers Age (1980-1999)",
  "key_figures": [
    "Eit Drent",
    "Willard Hallam Bonner Jr."
  ],
  "historical_events_referenced": [
    "Black Monday stock market crash (19 October 1987)"
  ],
  "historical_images": [
    {
      "src": "~/assets/polymers/polyketones/dupont-experimental-station-gate.webp",
      "alt": "A stone-faced sign at a gated entrance reading DUPONT EXPERIMENTAL STATION MAIN GATE, with a second sign for a later tenant, Incyte, beside it, set against a backdrop of trees.",
      "caption": "The entrance to DuPont's Experimental Station in Wilmington, Delaware, the city Willard Bonner gave as his address when his 1959 patent first put a ketone-linked aromatic backbone on paper.",
      "source_url": "https://commons.wikimedia.org/wiki/File:DuPont_Experimental_Station_Main_Gate.JPG",
      "author": "Littleinfo",
      "license": "Public domain"
    },
    {
      "src": "~/assets/polymers/polyketones/shell-technology-centre-amsterdam.webp",
      "alt": "A modern multi-storey brick office and laboratory building with a large Shell shell-logo mounted near its roofline, seen across a lawn planted with young trees.",
      "caption": "Shell's technology centre in Amsterdam, present-day home of the chemical research that grew out of Eit Drent's 1987 catalyst work on aliphatic polyketones.",
      "source_url": "https://commons.wikimedia.org/wiki/File:Shell_Technology_Centre.JPG",
      "author": "Marion Golsteijn",
      "license": "CC BY-SA 3.0"
    },
    {
      "src": "~/assets/polymers/polyketones/cst-100-starliner-slc41-2022.webp",
      "alt": "An overhead view of a white, dome-topped space capsule being lifted by an overhead crane inside an industrial processing building, surrounded by scaffolding, work platforms, and technicians in hard hats.",
      "caption": "Boeing's CST-100 Starliner spacecraft being moved onto its launch vehicle in 2022. It is one of the vehicles PEKK components, made by additive manufacturing, fly aboard.",
      "source_url": "https://commons.wikimedia.org/wiki/File:Boeing_CST-100_Starliner_for_OFT-2_Arrives_at_SLC-41_0095.jpg",
      "author": "Ben Smegelsky",
      "license": "Public domain"
    },
    {
      "src": "~/assets/polymers/polyketones/pekk-hdd-part.webp",
      "alt": "A small, transparent amber-coloured injection-moulded plastic bracket with a metal cylindrical insert, photographed on a white background next to a centimetre ruler.",
      "caption": "A PEKK part made for a hard-disk-drive assembly, shown against a centimetre scale. The part shows the natural amber colour and fine, stable moulding detail typical of the resin.",
      "source_url": "https://commons.wikimedia.org/wiki/File:Polyetherketoneketone_HDD_part.jpg",
      "author": "Marián Hubinský",
      "license": "CC BY-SA 4.0"
    },
    {
      "src": "~/assets/polymers/polyketones/oxford-performance-materials-south-windsor.webp",
      "alt": "A man in a suit speaks from a lectern bearing the seal of the Governor of Connecticut, standing in front of a 3D-printing machine and a wall sign reading OXFAB Industrial Solutions.",
      "caption": "Connecticut's governor visiting Oxford Performance Materials in 2014. Oxford Performance Materials was the firm that spent the 2000s refining DuPont's aromatic polyketone chemistry toward the market.",
      "source_url": "https://commons.wikimedia.org/wiki/File:Oxford_Performance_Materials_in_South_Windsor_(11968143503).jpg",
      "author": "Dannel Malloy",
      "license": "CC BY 2.0"
    }
  ],
  "physical": {
    "density": {
      "value": 1.295,
      "range_min": 1.28,
      "range_max": 1.31,
      "unit": "g/cm³",
      "status": "verified",
      "evidence_level": "handbook",
      "source": "handbook-wypych-2016",
      "conditions": "PEKK, 20 °C, unfilled grade"
    },
    "melt_flow_index": {
      "value": null,
      "range_min": 25,
      "range_max": 120,
      "unit": "g/10min",
      "status": "verified",
      "evidence_level": "handbook",
      "source": "handbook-wypych-2016",
      "conditions": "PEKK, 380 °C/8.4 kg"
    },
    "refractive_index": {
      "value": null,
      "unit": "",
      "status": "placeholder"
    },
    "dielectric_constant": {
      "value": null,
      "range_min": 3.3,
      "range_max": 3.6,
      "unit": "",
      "status": "verified",
      "evidence_level": "handbook",
      "source": "handbook-wypych-2016",
      "conditions": "PEKK, 1000 Hz; value at 1 MHz not clearly extracted from source"
    },
    "electrical_conductivity": {
      "value": 1e-14,
      "unit": "S/m",
      "status": "verified",
      "evidence_level": "handbook",
      "source": "handbook-wypych-2016",
      "conditions": "PEKK, reciprocal of reported volume resistivity, 1×10¹⁴ Ω·m"
    },
    "transmittance": {
      "value": null,
      "unit": "%",
      "status": "placeholder"
    },
    "haze": {
      "value": null,
      "unit": "%",
      "status": "placeholder"
    },
    "gloss": {
      "value": null,
      "unit": "%",
      "status": "placeholder"
    },
    "water_absorption": {
      "value": null,
      "range_min": 0.2,
      "range_max": 0.3,
      "unit": "%",
      "status": "verified",
      "evidence_level": "handbook",
      "source": "handbook-wypych-2016",
      "conditions": "PEKK, 24 h immersion at 23 °C"
    },
    "dielectric_strength": {
      "value": 24,
      "unit": "kV/mm",
      "status": "verified",
      "evidence_level": "handbook",
      "source": "handbook-wypych-2016",
      "conditions": "PEKK, specimen thickness 0.6–0.8 mm"
    }
  },
  "synthesis": {
    "polymerization_type": "step-growth condensation",
    "common_monomers": [],
    "catalysts": [],
    "industrial_process_notes": "PEKK is a semi-crystalline thermoplastic in the polyaryletherketone (PAEK) family, offering high heat, chemical, and mechanical load resistance. Increasingly manufactured via additive manufacturing (3D printing) for aerospace and medical parts, e.g. Hexcel supplies PEKK components for Boeing's CST-100 Starliner spacecraft via this route.",
    "synthesis_scheme_image": null
  },
  "structure_morphology": {
    "tacticity": null,
    "crystallinity_typical": {
      "value": null,
      "range_min": 0,
      "range_max": 35,
      "unit": "%",
      "status": "verified",
      "evidence_level": "handbook",
      "source": "handbook-wypych-2016",
      "conditions": "PEKK; varies with processing/cooling rate. PEKK is notable among PAEK-family polymers for its tunable crystallinity. Maximum crystallinity is reached by processing at 340–350 °C with <3 °C/min cooling rate."
    },
    "crystal_structure": null,
    "chain_flexibility_notes": "Aromatic ketone/ether backbone gives PAEK-family polymers an unusual combination of high-temperature performance and (unlike many other high-performance polymers) genuine melt-processability.",
    "tg_relation_notes": null,
    "molecular_weight": {
      "mn": {
        "value": null,
        "unit": "g/mol",
        "status": "placeholder"
      },
      "mw": {
        "value": null,
        "unit": "g/mol",
        "status": "placeholder"
      },
      "pdi": {
        "value": null,
        "unit": "",
        "status": "placeholder"
      }
    }
  },
  "thermal": {
    "tg": {
      "value": 162,
      "range_min": 154,
      "range_max": 171,
      "unit": "°C",
      "status": "verified",
      "evidence_level": "handbook",
      "source": "handbook-wypych-2016",
      "conditions": "PEKK"
    },
    "tm": {
      "value": null,
      "range_min": 304,
      "range_max": 391,
      "unit": "°C",
      "status": "verified",
      "evidence_level": "handbook",
      "source": "handbook-wypych-2016",
      "conditions": "PEKK, DSC; the wide range reflects PEKK's tunable terephthaloyl/isophthaloyl (T/I) isomer ratio, which shifts melting point substantially"
    },
    "tc": {
      "value": null,
      "range_min": 240,
      "range_max": 270,
      "unit": "°C",
      "status": "verified",
      "evidence_level": "handbook",
      "source": "handbook-wypych-2016",
      "conditions": "PEKK, rapid/cold crystallization temperature; crystallization half-time 7–9 min"
    },
    "hdt": {
      "value": null,
      "range_min": 141,
      "range_max": 175,
      "unit": "°C",
      "status": "verified",
      "evidence_level": "handbook",
      "source": "handbook-wypych-2016",
      "test_standard": "1.8 MPa",
      "conditions": "PEKK, unfilled; 20–40% glass fiber grades exceed 299–316 °C"
    },
    "decomposition_onset": {
      "value": null,
      "unit": "°C",
      "status": "placeholder"
    },
    "thermal_conductivity": {
      "value": 0.25,
      "unit": "W/(m·K)",
      "status": "verified",
      "evidence_level": "handbook",
      "source": "handbook-wypych-2016",
      "conditions": "PEKK, melt state; no solid-state value reported"
    }
  },
  "mechanical": {
    "tensile_modulus": {
      "value": null,
      "range_min": 3450,
      "range_max": 4400,
      "unit": "MPa",
      "status": "verified",
      "evidence_level": "handbook",
      "source": "handbook-wypych-2016",
      "conditions": "PEKK, unfilled grade"
    },
    "yield_strength": {
      "value": null,
      "unit": "MPa",
      "status": "placeholder"
    },
    "tensile_strength_at_break": {
      "value": null,
      "range_min": 90,
      "range_max": 110,
      "unit": "MPa",
      "status": "verified",
      "evidence_level": "handbook",
      "source": "handbook-wypych-2016",
      "conditions": "PEKK, unfilled grade; source reports an unqualified 'tensile strength' (ambiguous whether yield or break: elongation at break is only about 12%, suggesting limited post-yield deformation)"
    },
    "elongation_at_break": {
      "value": 12,
      "unit": "%",
      "status": "verified",
      "evidence_level": "handbook",
      "source": "handbook-wypych-2016",
      "conditions": "PEKK, unfilled grade; 20–40% glass fiber grades are 1.9–2.5%"
    },
    "impact_izod": {
      "value": null,
      "range_min": 43,
      "range_max": 69,
      "unit": "J/m",
      "status": "verified",
      "evidence_level": "handbook",
      "source": "handbook-wypych-2016",
      "conditions": "PEKK, notched, 23 °C, unfilled; unnotched (20–40% glass fiber grades only) is 480–900 J/m"
    },
    "impact_charpy": {
      "value": null,
      "unit": "kJ/m²",
      "status": "placeholder"
    },
    "hardness": {
      "value": 88,
      "unit": "Rockwell M",
      "status": "verified",
      "evidence_level": "handbook",
      "source": "handbook-wypych-2016",
      "conditions": "PEKK"
    },
    "flexural_modulus": {
      "value": null,
      "range_min": 3380,
      "range_max": 4600,
      "unit": "MPa",
      "status": "verified",
      "evidence_level": "handbook",
      "source": "handbook-wypych-2016",
      "conditions": "PEKK, unfilled grade"
    },
    "poissons_ratio": {
      "value": 0.4,
      "unit": "",
      "status": "verified",
      "evidence_level": "handbook",
      "source": "handbook-wypych-2016",
      "conditions": "PEKK"
    },
    "coefficient_of_friction": {
      "value": 0.175,
      "range_min": 0.17,
      "range_max": 0.18,
      "unit": "",
      "status": "verified",
      "evidence_level": "handbook",
      "source": "handbook-wypych-2016",
      "conditions": "PEKK, dynamic; static is higher, 0.26–0.28"
    }
  },
  "chemical_resistance": {
    "solvent_resistance": {
      "dilute acids": {
        "value": "very good",
        "conditions": "PEKK",
        "status": "verified",
        "evidence_level": "handbook",
        "source": "handbook-wypych-2016"
      },
      "concentrated acids": {
        "value": "very good",
        "conditions": "PEKK",
        "status": "verified",
        "evidence_level": "handbook",
        "source": "handbook-wypych-2016"
      },
      "alcohols": {
        "value": "very good",
        "conditions": "PEKK",
        "status": "verified",
        "evidence_level": "handbook",
        "source": "handbook-wypych-2016"
      },
      "alkalis": {
        "value": "very good",
        "conditions": "PEKK",
        "status": "verified",
        "evidence_level": "handbook",
        "source": "handbook-wypych-2016"
      },
      "aliphatic hydrocarbons": {
        "value": "very good",
        "conditions": "PEKK",
        "status": "verified",
        "evidence_level": "handbook",
        "source": "handbook-wypych-2016"
      },
      "aromatic hydrocarbons": {
        "value": "very good",
        "conditions": "PEKK",
        "status": "verified",
        "evidence_level": "handbook",
        "source": "handbook-wypych-2016"
      },
      "esters": {
        "value": "very good",
        "conditions": "PEKK",
        "status": "verified",
        "evidence_level": "handbook",
        "source": "handbook-wypych-2016"
      },
      "greases & oils": {
        "value": "good",
        "conditions": "PEKK",
        "status": "verified",
        "evidence_level": "handbook",
        "source": "handbook-wypych-2016"
      },
      "ketones": {
        "value": "very good",
        "conditions": "PEKK",
        "status": "verified",
        "evidence_level": "handbook",
        "source": "handbook-wypych-2016"
      }
    },
    "weathering_uv": {
      "value": null,
      "status": "placeholder"
    },
    "hydrolysis_resistance": {
      "value": null,
      "status": "placeholder"
    },
    "flammability_ul94": {
      "value": "V-0",
      "conditions": "PEKK, unfilled; also V-0 for 20–40% glass fiber grades",
      "status": "verified",
      "evidence_level": "handbook",
      "source": "handbook-wypych-2016"
    },
    "limiting_oxygen_index": {
      "value": 40,
      "unit": "%",
      "status": "verified",
      "evidence_level": "handbook",
      "source": "handbook-wypych-2016",
      "conditions": "PEKK"
    },
    "solubility_parameter": {
      "value": null,
      "unit": "MPa^0.5",
      "status": "placeholder"
    }
  },
  "processing": {
    "processing_methods": [
      "3D printing (fused filament / powder bed)",
      "injection molding",
      "compression molding"
    ],
    "processing_temp_range": {
      "value": null,
      "range_min": 377,
      "range_max": 382,
      "unit": "°C",
      "status": "verified",
      "evidence_level": "handbook",
      "source": "handbook-wypych-2016",
      "conditions": "PEKK, 20–40% glass fiber grade; no unfilled-grade figure reported"
    },
    "drying_required": true,
    "shrinkage_rate": {
      "value": null,
      "range_min": 0.01,
      "range_max": 1.4,
      "unit": "%",
      "status": "verified",
      "evidence_level": "handbook",
      "source": "handbook-wypych-2016",
      "conditions": "PEKK, unfilled grade"
    }
  },
  "applications": [
    {
      "sector": "Aerospace",
      "examples": [
        "spacecraft components (e.g. CST-100 Starliner, via additive manufacturing)"
      ]
    },
    {
      "sector": "Medical & dental",
      "examples": [
        "biomedical 3D-printed implants"
      ]
    },
    {
      "sector": "Manufacturing",
      "examples": [
        "metal-replacement 3D-printed structural parts"
      ]
    }
  ],
  "environmental": {
    "recyclable": true,
    "biodegradable": false,
    "degradation_pathway": null,
    "environmental_notes": null
  },
  "references": [
    "wiki-pekk",
    "handbook-wypych-2016"
  ],
  "media": {
    "hero_image": null,
    "diagrams": [],
    "structure_render_2d": null,
    "structure_render_3d": null
  },
  "toxicity_safety": {
    "ld50_oral_rat": {
      "value": null,
      "unit": "mg/kg",
      "status": "placeholder"
    },
    "nfpa_health_rating": {
      "value": null,
      "unit": "",
      "status": "placeholder"
    },
    "nfpa_flammability_rating": {
      "value": null,
      "unit": "",
      "status": "placeholder"
    },
    "nfpa_reactivity_rating": {
      "value": null,
      "unit": "",
      "status": "placeholder"
    },
    "carcinogenic_classification": {
      "value": null,
      "status": "placeholder"
    },
    "safety_notes": null
  }
}

File: src/content/polymerData/polylactic-acid.json
{
  "id": "polylactic-acid",
  "slug": "polylactic-acid",
  "name": "Polylactic Acid (PLA): Nature's Answer to the Plastic Crisis",
  "abbreviation": [
    "PLA"
  ],
  "type": "hub",
  "parent": null,
  "cas_number": "26100-51-6",
  "resin_id_code": "7",
  "chemical_formula": {
    "empirical": "(C3H4O2)n",
    "structural": "[-O-CH(CH3)-CO-]n"
  },
  "repeat_unit": "{[][>]O[C@@H](C)C(=O)[<][]}",
  "smiles_depiction": "*O[C@@H](C)C(=O)*",
  "notation_note": "The L unit is shown. Commercial PLA is made from L-lactide, D-lactide or their mixtures, and the L:D ratio governs how crystalline, and how heat-resistant, the material is.",
  "iupac_name": "Poly(2-hydroxypropanoic acid)",
  "synonyms": [
    "polylactide"
  ],
  "aliases": [
    {
      "name": "polylactide",
      "autolinkable": true
    }
  ],
  "chemical_family": [
    "biodegradable-polyester",
    "polyester"
  ],
  "backbone_class": "heterochain",
  "polymerization_mechanism": [
    "ring-opening-polymerization"
  ],
  "monomer": [
    {
      "name": "Lactic acid",
      "wikipedia_url": "https://en.wikipedia.org/wiki/Lactic_acid"
    },
    {
      "name": "Lactide",
      "wikipedia_url": "https://en.wikipedia.org/wiki/Lactide"
    }
  ],
  "polymer_class": "thermoplastic",
  "year_of_origin": 1982,
  "era": "The Specialty Polymers Age (1980-1999)",
  "key_figures": [
    "Wallace Carothers",
    "Patrick Gruber",
    "NatureWorks"
  ],
  "historical_events_referenced": [
    "1982 collapse in U.S. corn prices and farmland values (1980s farm crisis)",
    "1980 U.S. grain embargo against the Soviet Union"
  ],
  "historical_images": [
    {
      "src": "~/assets/polymers/polylactic-acid/corn-combine-harvest.webp",
      "alt": "An aerial photograph of a green combine harvester cutting through a large field of dried corn stalks, unloading grain into a cart towed alongside it, with dust rising behind.",
      "caption": "Corn coming off the field. By 1982 the United States was harvesting far more of it than the world's markets wanted to buy.",
      "source_url": "https://commons.wikimedia.org/wiki/File:Corn_combine_harvest_with_grain_cart-4.jpg",
      "author": "Wikideas1",
      "license": "CC0"
    },
    {
      "src": "~/assets/polymers/polylactic-acid/cargill-grain-elevator.webp",
      "alt": "A large concrete grain elevator complex beside a river, with the Cargill company logo painted on its tallest tower and a rail bridge crossing the water in the foreground.",
      "caption": "A Cargill grain elevator on the Mississippi. The same company that moved the corn surplus by rail and barge would later fund the research that turned some of it into plastic.",
      "source_url": "https://commons.wikimedia.org/wiki/File:Cargill_and_grain_elevator_in_East_St._Louis.jpg",
      "author": "Mark Schierbecker",
      "license": "CC BY-SA 3.0"
    },
    {
      "src": "~/assets/polymers/polylactic-acid/pla-cups.webp",
      "alt": "Four clear plastic cups standing on a dark cloth, each printed with a green band and leaf logo, with one cup's base turned upward to show a stamped recycling symbol reading VEGWARE R280-VW PLA.",
      "caption": "PLA drinking cups, stamped with the resin code that tells a composting facility what it is holding.",
      "source_url": "https://commons.wikimedia.org/wiki/File:Cmglee_PLA_cups.jpg",
      "author": "Cmglee",
      "license": "CC BY-SA 4.0"
    },
    {
      "src": "~/assets/polymers/polylactic-acid/pla-filament-spool.webp",
      "alt": "A spool of bright orange plastic filament wound in front of its retail box, the box printed with the text 'PLA filament 1.75 mm, 1 kg' and small icons for storage and printing conditions.",
      "caption": "PLA sold as filament, the form in which most people encounter it today, corn's least likely destination in 1982.",
      "source_url": "https://commons.wikimedia.org/wiki/File:Bobina_PLA.jpg",
      "author": "RaquelRendo",
      "license": "CC BY-SA 4.0"
    }
  ],
  "physical": {
    "density": {
      "value": 1.25,
      "range_min": 1.21,
      "range_max": 1.29,
      "unit": "g/cm³",
      "status": "verified",
      "evidence_level": "handbook",
      "source": "handbook-wypych-2016",
      "conditions": "20 °C"
    },
    "melt_flow_index": {
      "value": 16.5,
      "range_min": 3,
      "range_max": 30,
      "unit": "g/10min",
      "status": "verified",
      "evidence_level": "handbook",
      "source": "handbook-wypych-2016",
      "conditions": "230 °C / 3.8 kg"
    },
    "refractive_index": {
      "value": 1.4,
      "range_min": 1.35,
      "range_max": 1.45,
      "unit": "",
      "status": "verified",
      "evidence_level": "handbook",
      "source": "handbook-wypych-2016",
      "conditions": "20 °C"
    },
    "dielectric_constant": {
      "value": null,
      "unit": "",
      "status": "placeholder"
    },
    "electrical_conductivity": {
      "value": null,
      "unit": "S/m",
      "status": "placeholder"
    },
    "transmittance": {
      "value": 2.2,
      "unit": "%",
      "status": "verified",
      "evidence_level": "handbook",
      "source": "handbook-wypych-2016"
    },
    "haze": {
      "value": null,
      "unit": "%",
      "status": "placeholder"
    },
    "gloss": {
      "value": null,
      "unit": "%",
      "status": "placeholder"
    },
    "water_absorption": {
      "value": 0.5,
      "unit": "%",
      "status": "verified",
      "evidence_level": "handbook",
      "source": "handbook-wypych-2016",
      "conditions": "equilibrium, immersion in water, 23 °C"
    },
    "dielectric_strength": {
      "value": null,
      "unit": "kV/mm",
      "status": "placeholder"
    }
  },
  "synthesis": {
    "polymerization_type": "ring-opening polymerization (of lactide)",
    "common_monomers": [
      "lactic acid (fermented from corn, cassava, sugarcane starch)",
      "lactide"
    ],
    "catalysts": [
      "tin(II) ethylhexanoate"
    ],
    "industrial_process_notes": "The most common industrial route is ring-opening polymerization of lactide using metal catalysts such as tin ethylhexanoate; direct condensation of lactic acid under vacuum is an alternative route, and zeolite-catalyzed synthesis is an emerging method.",
    "synthesis_scheme_image": null
  },
  "structure_morphology": {
    "tacticity": null,
    "crystallinity_typical": {
      "value": null,
      "range_min": 20,
      "range_max": 47,
      "unit": "%",
      "status": "verified",
      "evidence_level": "handbook",
      "source": "handbook-wypych-2016",
      "conditions": "Depends on the L-/D-lactide stereochemical ratio; PLLA can be semi-crystalline, PDLLA is amorphous. Reported as 25–70% for L-PLA specifically (65% in fiber form, 10–20% in film); 20–44% by WAXD."
    },
    "crystal_structure": null,
    "chain_flexibility_notes": null,
    "tg_relation_notes": null,
    "molecular_weight": {
      "mn": {
        "value": null,
        "range_min": 74000,
        "range_max": 660000,
        "unit": "g/mol",
        "status": "verified",
        "evidence_level": "handbook",
        "source": "handbook-wypych-2016"
      },
      "mw": {
        "value": null,
        "range_min": 80000,
        "range_max": 380000,
        "unit": "g/mol",
        "status": "verified",
        "evidence_level": "handbook",
        "source": "handbook-wypych-2016",
        "conditions": "General range; ~4,000–6,000 reported for D,L-PLA and ~100,000 for L-PLA specifically."
      },
      "pdi": {
        "value": null,
        "range_min": 1.5,
        "range_max": 3.79,
        "unit": "",
        "status": "verified",
        "evidence_level": "handbook",
        "source": "handbook-wypych-2016"
      }
    },
    "mark_houwink": [
      {
        "solvent": "benzene (isotactic PLA)",
        "temperature_k": 303,
        "k": {
          "value": 0.00572,
          "unit": "mL/g",
          "status": "verified",
          "evidence_level": "handbook",
          "source": "handbook-mark-1999",
          "conditions": "K for viscosity-average Mv"
        },
        "a": {
          "value": 0.72,
          "unit": "",
          "status": "verified",
          "evidence_level": "handbook",
          "source": "handbook-mark-1999"
        }
      },
      {
        "solvent": "chloroform (isotactic PLA)",
        "temperature_k": 298,
        "k": {
          "value": 0.00248,
          "unit": "mL/g",
          "status": "verified",
          "evidence_level": "handbook",
          "source": "handbook-mark-1999",
          "conditions": "K for viscosity-average Mv"
        },
        "a": {
          "value": 0.77,
          "unit": "",
          "status": "verified",
          "evidence_level": "handbook",
          "source": "handbook-mark-1999"
        }
      },
      {
        "solvent": "chloroform (atactic PLA)",
        "temperature_k": 298,
        "k": {
          "value": 0.00606,
          "unit": "mL/g",
          "status": "verified",
          "evidence_level": "handbook",
          "source": "handbook-mark-1999",
          "conditions": "K for mass-average Mw"
        },
        "a": {
          "value": 0.64,
          "unit": "",
          "status": "verified",
          "evidence_level": "handbook",
          "source": "handbook-mark-1999"
        }
      },
      {
        "solvent": "ethyl acetate (atactic PLA)",
        "temperature_k": 298,
        "k": {
          "value": 0.00163,
          "unit": "mL/g",
          "status": "verified",
          "evidence_level": "handbook",
          "source": "handbook-mark-1999",
          "conditions": "K for mass-average Mw"
        },
        "a": {
          "value": 0.73,
          "unit": "",
          "status": "verified",
          "evidence_level": "handbook",
          "source": "handbook-mark-1999"
        }
      }
    ]
  },
  "thermal": {
    "tg": {
      "value": 65,
      "range_min": 55,
      "range_max": 75,
      "unit": "°C",
      "status": "verified",
      "evidence_level": "handbook",
      "source": "handbook-wypych-2016",
      "conditions": "Range reflects L-/D-lactide ratio: amorphous D,L-PLA runs toward the low end, semi-crystalline L-PLA toward the high end."
    },
    "tm": {
      "value": 171,
      "range_min": 164,
      "range_max": 178,
      "unit": "°C",
      "status": "verified",
      "evidence_level": "handbook",
      "source": "handbook-wypych-2016",
      "conditions": "DSC. 180–184 °C reported for L-PLA specifically; lower range for mixed-stereochemistry grades."
    },
    "tc": {
      "value": null,
      "unit": "°C",
      "status": "placeholder"
    },
    "hdt": {
      "value": null,
      "unit": "°C",
      "status": "placeholder"
    },
    "decomposition_onset": {
      "value": 245,
      "range_min": 235,
      "range_max": 255,
      "unit": "°C",
      "status": "verified",
      "evidence_level": "handbook",
      "source": "handbook-mark-1999",
      "conditions": "L-PLA, Mw (0.5–3)×10⁵; reported as 508–528 K. D,L-PLA reported as 528 K (255 °C)."
    },
    "thermal_conductivity": {
      "value": null,
      "unit": "W/(m·K)",
      "status": "placeholder"
    }
  },
  "mechanical": {
    "tensile_modulus": {
      "value": 9350,
      "range_min": 2700,
      "range_max": 16000,
      "unit": "MPa",
      "status": "verified",
      "evidence_level": "handbook",
      "source": "handbook-wypych-2016",
      "conditions": "Wide range reflects stereochemistry/crystallinity/molecular weight variation. A narrower 3,700–4,100 MPa is also reported under 'Young's modulus' in the same source."
    },
    "yield_strength": {
      "value": 71.3,
      "range_min": 65.6,
      "range_max": 77,
      "unit": "MPa",
      "status": "verified",
      "evidence_level": "handbook",
      "source": "handbook-wypych-2016",
      "conditions": "Tensile stress at yield."
    },
    "tensile_strength_at_break": {
      "value": 62,
      "range_min": 52,
      "range_max": 72,
      "unit": "MPa",
      "status": "verified",
      "evidence_level": "handbook",
      "source": "handbook-wypych-2016",
      "conditions": "General grade; 27–41 MPa reported for D,L-PLA, 55–82 MPa for L-PLA."
    },
    "elongation_at_break": {
      "value": 5,
      "range_min": 4,
      "range_max": 6,
      "unit": "%",
      "status": "verified",
      "evidence_level": "handbook",
      "source": "handbook-wypych-2016",
      "conditions": "General grade; 3–10% reported for D,L-PLA, 5–10% for L-PLA."
    },
    "impact_izod": {
      "value": 18.8,
      "range_min": 13,
      "range_max": 24.6,
      "unit": "J/m",
      "status": "verified",
      "evidence_level": "handbook",
      "source": "handbook-wypych-2016",
      "conditions": "notched, 23 °C"
    },
    "impact_charpy": {
      "value": null,
      "unit": "kJ/m²",
      "status": "placeholder"
    },
    "hardness": {
      "value": null,
      "unit": "Shore",
      "status": "placeholder"
    },
    "flexural_modulus": {
      "value": 2400,
      "range_min": 1000,
      "range_max": 3800,
      "unit": "MPa",
      "status": "verified",
      "evidence_level": "handbook",
      "source": "handbook-wypych-2016"
    },
    "poissons_ratio": {
      "value": null,
      "unit": "",
      "status": "placeholder"
    },
    "coefficient_of_friction": {
      "value": null,
      "unit": "",
      "status": "placeholder"
    }
  },
  "chemical_resistance": {
    "solvent_resistance": {
      "water": {
        "value": "Insoluble",
        "status": "verified",
        "evidence_level": "tertiary",
        "source": "wiki-pla"
      },
      "alcohols": {
        "value": "poor",
        "status": "verified",
        "evidence_level": "handbook",
        "source": "handbook-wypych-2016"
      },
      "aromatic hydrocarbons": {
        "value": "poor",
        "status": "verified",
        "evidence_level": "handbook",
        "source": "handbook-wypych-2016"
      },
      "esters": {
        "value": "poor",
        "status": "verified",
        "evidence_level": "handbook",
        "source": "handbook-wypych-2016"
      },
      "greases & oils": {
        "value": "good",
        "status": "verified",
        "evidence_level": "handbook",
        "source": "handbook-wypych-2016"
      },
      "halogenated hydrocarbons": {
        "value": "poor",
        "status": "verified",
        "evidence_level": "handbook",
        "source": "handbook-wypych-2016"
      },
      "ketones": {
        "value": "poor",
        "status": "verified",
        "evidence_level": "handbook",
        "source": "handbook-wypych-2016"
      }
    },
    "weathering_uv": {
      "value": null,
      "status": "placeholder"
    },
    "hydrolysis_resistance": {
      "value": "Degrades via hydrolysis to lactic acid under industrial composting conditions (58°C minimum)",
      "status": "verified",
      "evidence_level": "tertiary",
      "source": "wiki-pla"
    },
    "flammability_ul94": {
      "value": null,
      "status": "placeholder"
    },
    "limiting_oxygen_index": {
      "value": 19,
      "unit": "%",
      "status": "verified",
      "evidence_level": "handbook",
      "source": "handbook-wypych-2016",
      "conditions": "Unmodified grade; 23–26% with flame retardant additives."
    },
    "solubility_parameter": {
      "value": 20,
      "range_min": 19,
      "range_max": 21,
      "unit": "MPa^0.5",
      "status": "verified",
      "evidence_level": "handbook",
      "source": "handbook-wypych-2016",
      "conditions": "exp.=19.0–21.0; calc.=19.2–20.3"
    }
  },
  "processing": {
    "processing_methods": [
      "FDM 3D printing filament",
      "injection molding",
      "film extrusion"
    ],
    "processing_temp_range": {
      "value": 237.5,
      "range_min": 220,
      "range_max": 255,
      "unit": "°C",
      "status": "verified",
      "evidence_level": "handbook",
      "source": "handbook-wypych-2016",
      "conditions": "Extrusion; 280–300 °C for fiber spinning."
    },
    "drying_required": true,
    "shrinkage_rate": {
      "value": null,
      "unit": "%",
      "status": "placeholder"
    }
  },
  "applications": [
    {
      "sector": "3D printing",
      "examples": [
        "most widely used FDM filament material"
      ]
    },
    {
      "sector": "Packaging",
      "examples": [
        "flexible and rigid packaging"
      ],
      "notes": "~65% of PLA production."
    },
    {
      "sector": "Medical",
      "examples": [
        "surgical sutures",
        "bone anchors",
        "resorbable implants (degrade over 6 months-2 years)"
      ]
    }
  ],
  "environmental": {
    "recyclable": true,
    "biodegradable": true,
    "degradation_pathway": "Hydrolysis to lactic acid; requires industrial composting conditions (58°C minimum) for effective degradation within a practical timeframe.",
    "environmental_notes": "Does not fully disintegrate under normal marine conditions and degrades at rates comparable to conventional plastics in ocean environments. This is a real limitation on its 'biodegradable' marketing when it ends up as marine litter rather than industrial compost."
  },
  "references": [
    "wiki-pla",
    "handbook-wypych-2016",
    "handbook-mark-1999"
  ],
  "media": {
    "hero_image": null,
    "diagrams": [],
    "structure_render_2d": {
      "src": "~/assets/structures/polylactic-acid.svg",
      "alt": "Repeat unit of Polylactic Acid, drawn as a skeletal structure with polymer brackets",
      "source_url": "",
      "author": "Atlas of Polymers",
      "license": "CC BY-SA 4.0",
      "tool": "ChemDraw",
      "generated_date": "2026-07-27"
    },
    "structure_render_3d": {
      "src": "/structures/polylactic-acid.sdf",
      "alt": "Ball-and-stick model of one Polylactic Acid repeat unit",
      "caption": "A three-unit model is available alongside this one.",
      "source_url": "",
      "author": "Atlas of Polymers",
      "license": "CC BY-SA 4.0",
      "tool": "ChemDraw",
      "generated_date": "2026-07-27"
    }
  },
  "toxicity_safety": {
    "ld50_oral_rat": {
      "value": 5000,
      "unit": "mg/kg",
      "status": "verified",
      "evidence_level": "handbook",
      "source": "handbook-wypych-2016",
      "conditions": ">5,000 mg/kg"
    },
    "nfpa_health_rating": {
      "value": 1,
      "unit": "",
      "status": "verified",
      "evidence_level": "handbook",
      "source": "handbook-wypych-2016",
      "conditions": "HMIS rating, 0–4 scale"
    },
    "nfpa_flammability_rating": {
      "value": 1,
      "unit": "",
      "status": "verified",
      "evidence_level": "handbook",
      "source": "handbook-wypych-2016",
      "conditions": "HMIS rating, 0–4 scale"
    },
    "nfpa_reactivity_rating": {
      "value": 0,
      "unit": "",
      "status": "verified",
      "evidence_level": "handbook",
      "source": "handbook-wypych-2016",
      "conditions": "HMIS rating, 0–4 scale"
    },
    "carcinogenic_classification": {
      "value": "not listed by ACGIH, NIOSH, NTP",
      "status": "verified",
      "evidence_level": "handbook",
      "source": "handbook-wypych-2016"
    },
    "safety_notes": null
  }
}
