Repository: kiarashfa/PolymerAtlas

# Atlas of Polymers

A free, history-narrated encyclopedia of the polymers that made the modern
world, with 96 entries across seven eras (1833 onward), from nature's
macromolecules to designed smart materials. No ads, no logins, no tracking.

Each polymer page pairs an author-written historical narrative with a fully
structured, cited property dataset: identity, classification, history,
synthesis, structure & morphology, physical / thermal / mechanical
properties, chemical resistance, processing, applications, environmental &
recycling notes, and numbered references. Values that haven't been verified
yet say so honestly; nothing is faked.

File: src/content/polymerData/polyvinylidene-chloride.json
{
  "id": "polyvinylidene-chloride",
  "slug": "polyvinylidene-chloride",
  "name": "Polyvinylidene Chloride (PVDC): The Wrap That Wouldn't Wash Off",
  "abbreviation": [
    "PVDC"
  ],
  "type": "hub",
  "parent": null,
  "cas_number": "9002-85-1",
  "resin_id_code": null,
  "chemical_formula": {
    "empirical": "(C2H2Cl2)n",
    "structural": "[-CH2-CCl2-]n"
  },
  "repeat_unit": "{[][$]CC(Cl)(Cl)[$][]}",
  "smiles_depiction": "*CC(Cl)(Cl)*",
  "iupac_name": null,
  "synonyms": [
    "Saran"
  ],
  "aliases": [
    {
      "name": "Saran",
      "autolinkable": true
    }
  ],
  "chemical_family": [
    "vinyl-polymer"
  ],
  "backbone_class": "carbon-chain",
  "polymerization_mechanism": [
    "free-radical"
  ],
  "monomer": [
    {
      "name": "Vinylidene chloride",
      "wikipedia_url": "https://en.wikipedia.org/wiki/Vinylidene_chloride"
    }
  ],
  "polymer_class": "thermoplastic",
  "year_of_origin": 1933,
  "era": "The Birth of Synthetic Polymers (1907-1938): The Bakelite Revolution",
  "key_figures": [
    "Ralph Wiley"
  ],
  "historical_events_referenced": [
    "King Kong premieres at Radio City Music Hall, New York (2 March 1933)",
    "Twenty-First Amendment ends Prohibition (5 December 1933)"
  ],
  "historical_images": [
    {
      "src": "~/assets/polymers/polyvinylidene-chloride/king-kong-1933-poster.webp",
      "alt": "Illustrated 1933 movie poster showing a giant ape clutching a woman atop a building, swatting at biplanes, with the New York skyline below.",
      "caption": "The King Kong poster, March 1933: a fantasy of an oversized creature nobody could contain, the same season a much smaller, equally unshakeable substance turned up in a Dow beaker.",
      "source_url": "https://commons.wikimedia.org/wiki/File:Kingkongposter.jpg",
      "author": "Unknown author",
      "license": "Public domain"
    },
    {
      "src": "~/assets/polymers/polyvinylidene-chloride/prohibition-repeal-celebration-1933.webp",
      "alt": "Black-and-white photograph of men in formal evening dress crowded around a piano, drinking beer straight from a keg and from large glasses and mugs.",
      "caption": "Celebrating the end of Prohibition, December 1933, the same year a Dow lab worker discovered a film so impervious that nothing, including a dishwashing brush, could get through it either.",
      "source_url": "https://commons.wikimedia.org/wiki/File:After_End_of_Prohibition_New_York_Times_1933_3.jpg",
      "author": "Unknown, via New York Times",
      "license": "Public domain"
    },
    {
      "src": "~/assets/polymers/polyvinylidene-chloride/pharmaceutical-blister-pack.webp",
      "alt": "Several sheets of pharmaceutical blister packaging, holding rows of round tablets and dark capsules, stacked and overlapping on a table.",
      "caption": "Pharmaceutical blister packaging: a use for the same barrier property that keeps oxygen and moisture-sensitive tablets stable until the foil is peeled back.",
      "source_url": "https://commons.wikimedia.org/wiki/File:Pills_in_blister_pack.jpg",
      "author": "Unknown author",
      "license": "CC0"
    },
    {
      "src": "~/assets/polymers/polyvinylidene-chloride/saran-wrap-box.webp",
      "alt": "A yellow box of Saran Wrap cling film, its plastic film partly unrolled and stretched over a bowl of food on a table.",
      "caption": "Saran Wrap, still sold under Wiley's original trade name decades after Dow itself reformulated the retail product away from PVDC.",
      "source_url": "https://commons.wikimedia.org/wiki/File:Saran_Wrap_01.JPG",
      "author": "Kakura",
      "license": "CC BY-SA 3.0"
    }
  ],
  "physical": {
    "density": {
      "value": 1.70,
      "unit": "g/cm³",
      "status": "verified",
      "evidence_level": "handbook",
      "source": "handbook-wypych-2016",
      "conditions": "20 °C; amorphous 1.775, crystalline 1.97 g/cm³"
    },
    "melt_flow_index": {
      "value": null,
      "unit": "g/10min",
      "status": "placeholder"
    },
    "refractive_index": {
      "value": 1.615,
      "range_min": 1.6,
      "range_max": 1.63,
      "unit": "",
      "status": "verified",
      "evidence_level": "handbook",
      "source": "handbook-wypych-2016",
      "conditions": "20 °C"
    },
    "dielectric_constant": {
      "value": null,
      "unit": "",
      "status": "placeholder"
    },
    "electrical_conductivity": {
      "value": null,
      "unit": "S/m",
      "status": "placeholder"
    },
    "transmittance": {
      "value": null,
      "unit": "%",
      "status": "placeholder"
    },
    "haze": {
      "value": null,
      "unit": "%",
      "status": "placeholder"
    },
    "gloss": {
      "value": null,
      "unit": "%",
      "status": "placeholder"
    },
    "water_absorption": {
      "value": null,
      "unit": "%",
      "status": "placeholder"
    },
    "dielectric_strength": {
      "value": null,
      "unit": "kV/mm",
      "status": "placeholder"
    }
  },
  "synthesis": {
    "polymerization_type": "free-radical chain-growth",
    "common_monomers": [
      "vinylidene chloride (often copolymerized with vinyl chloride or acrylates)"
    ],
    "catalysts": [],
    "industrial_process_notes": "Ralph Wiley discovered PVDC accidentally in 1933 while working as a dishwasher in a Dow Chemical laboratory (the first product was a 'greasy, dark green film'). Dow commercialized it as Saran; Saran Wrap launched in 1953. In 2004, Saran Wrap itself was reformulated to low-density polyethylene due to environmental concerns about the chlorine content of PVDC.",
    "synthesis_scheme_image": null
  },
  "structure_morphology": {
    "tacticity": null,
    "crystallinity_typical": {
      "value": 5,
      "range_min": 4,
      "range_max": 6,
      "unit": "%",
      "status": "verified",
      "evidence_level": "handbook",
      "source": "handbook-wypych-2016"
    },
    "crystal_structure": "Monoclinic unit cell (a≈0.672 nm, b≈1.252 nm, c≈0.468 nm, β≈123°); rapid crystallization around 140–150°C.",
    "chain_flexibility_notes": "Densely packed chlorine substituents give PVDC exceptionally low permeability to water, oxygen, and aroma compounds, which is its defining property.",
    "tg_relation_notes": null,
    "molecular_weight": {
      "mn": {
        "value": null,
        "unit": "g/mol",
        "status": "placeholder"
      },
      "mw": {
        "value": 115000,
        "range_min": 105000,
        "range_max": 125000,
        "unit": "g/mol",
        "status": "verified",
        "evidence_level": "handbook",
        "source": "handbook-wypych-2016"
      },
      "pdi": {
        "value": 1.75,
        "range_min": 1.5,
        "range_max": 2.0,
        "unit": "",
        "status": "verified",
        "evidence_level": "handbook",
        "source": "handbook-wypych-2016"
      }
    },
    "mark_houwink": [
      {
        "solvent": "1-methyl-2-pyrrolidinone",
        "temperature_k": 298,
        "k": { "value": 0.0131, "unit": "mL/g", "status": "verified", "evidence_level": "handbook", "source": "handbook-mark-1999" },
        "a": { "value": 0.69, "unit": "", "status": "verified", "evidence_level": "handbook", "source": "handbook-mark-1999" }
      },
      {
        "solvent": "tetramethylene sulfoxide",
        "temperature_k": 298,
        "k": { "value": 0.0139, "unit": "mL/g", "status": "verified", "evidence_level": "handbook", "source": "handbook-mark-1999" },
        "a": { "value": 0.69, "unit": "", "status": "verified", "evidence_level": "handbook", "source": "handbook-mark-1999" }
      },
      {
        "solvent": "hexamethylenephosphoramide",
        "temperature_k": 298,
        "k": { "value": 0.0258, "unit": "mL/g", "status": "verified", "evidence_level": "handbook", "source": "handbook-mark-1999" },
        "a": { "value": 0.65, "unit": "", "status": "verified", "evidence_level": "handbook", "source": "handbook-mark-1999" }
      }
    ]
  },
  "thermal": {
    "tg": {
      "value": -18.15,
      "unit": "°C",
      "status": "verified",
      "evidence_level": "handbook",
      "source": "handbook-mark-1999",
      "conditions": "255 K, consistent across dilatometry, dynamic-mechanical, and DSC"
    },
    "tm": {
      "value": null,
      "range_min": 158,
      "range_max": 205,
      "unit": "°C",
      "status": "verified",
      "evidence_level": "handbook",
      "source": "handbook-wypych-2016",
      "conditions": "DSC"
    },
    "tc": {
      "value": null,
      "unit": "°C",
      "status": "placeholder"
    },
    "hdt": {
      "value": null,
      "unit": "°C",
      "status": "not_applicable"
    },
    "decomposition_onset": {
      "value": 120,
      "unit": "°C",
      "status": "verified",
      "evidence_level": "handbook",
      "source": "handbook-wypych-2016",
      "conditions": "decomposes above this temperature, releasing HCl"
    },
    "thermal_conductivity": {
      "value": null,
      "unit": "W/(m·K)",
      "status": "placeholder"
    }
  },
  "mechanical": {
    "tensile_modulus": {
      "value": 483,
      "unit": "MPa",
      "status": "verified",
      "evidence_level": "handbook",
      "source": "handbook-mark-1999",
      "conditions": "machine (draw) direction, oriented film; transverse direction 34.5 MPa"
    },
    "yield_strength": {
      "value": 22.5,
      "range_min": 19,
      "range_max": 26,
      "unit": "MPa",
      "status": "verified",
      "evidence_level": "handbook",
      "source": "handbook-wypych-2016",
      "conditions": "tensile stress at yield; Mark also reports 69 MPa (machine direction, oriented film) and 19.3–36.2 MPa (molding resin grade)"
    },
    "tensile_strength_at_break": {
      "value": 46.5,
      "range_min": 24,
      "range_max": 69,
      "unit": "MPa",
      "status": "verified",
      "evidence_level": "handbook",
      "source": "handbook-wypych-2016",
      "conditions": "unoriented; oriented (drawn) film/fiber reaches 207–414 MPa"
    },
    "elongation_at_break": {
      "value": 15,
      "range_min": 10,
      "range_max": 20,
      "unit": "%",
      "status": "verified",
      "evidence_level": "handbook",
      "source": "handbook-wypych-2016",
      "conditions": "unoriented; oriented film/fiber 15–40%"
    },
    "impact_izod": {
      "value": 37.4,
      "range_min": 21.35,
      "range_max": 53.38,
      "unit": "J/m",
      "status": "verified",
      "evidence_level": "handbook",
      "source": "handbook-mark-1999",
      "conditions": "notched, VD-VC molding resin grade"
    },
    "impact_charpy": {
      "value": null,
      "unit": "kJ/m²",
      "status": "placeholder"
    },
    "hardness": {
      "value": 55,
      "unit": "Rockwell R",
      "status": "verified",
      "evidence_level": "handbook",
      "source": "handbook-wypych-2016",
      "conditions": "also reported as Rockwell M 50–65 for molding resin grade"
    },
    "flexural_modulus": {
      "value": 500,
      "unit": "MPa",
      "status": "verified",
      "evidence_level": "handbook",
      "source": "handbook-wypych-2016"
    },
    "poissons_ratio": {
      "value": null,
      "unit": "",
      "status": "placeholder"
    },
    "coefficient_of_friction": {
      "value": null,
      "unit": "",
      "status": "placeholder"
    }
  },
  "chemical_resistance": {
    "solvent_resistance": {
      "oils_and_organic_solvents": {
        "value": "Insoluble; superior resistance to alkalis and acids",
        "status": "verified",
        "evidence_level": "tertiary",
        "source": "wiki-polyvinylidene-chloride"
      },
      "acids": {
        "value": "very good",
        "status": "verified",
        "evidence_level": "handbook",
        "source": "handbook-wypych-2016",
        "conditions": "dilute and concentrated"
      },
      "alcohols": {
        "value": "very good",
        "status": "verified",
        "evidence_level": "handbook",
        "source": "handbook-wypych-2016"
      },
      "alkalis": {
        "value": "good-poor",
        "status": "verified",
        "evidence_level": "handbook",
        "source": "handbook-wypych-2016"
      },
      "aliphatic hydrocarbons": {
        "value": "good",
        "status": "verified",
        "evidence_level": "handbook",
        "source": "handbook-wypych-2016"
      },
      "aromatic hydrocarbons": {
        "value": "fair-poor",
        "status": "verified",
        "evidence_level": "handbook",
        "source": "handbook-wypych-2016"
      },
      "esters": {
        "value": "good-fair",
        "status": "verified",
        "evidence_level": "handbook",
        "source": "handbook-wypych-2016"
      },
      "greases & oils": {
        "value": "good",
        "status": "verified",
        "evidence_level": "handbook",
        "source": "handbook-wypych-2016"
      },
      "halogenated hydrocarbons": {
        "value": "fair-poor",
        "status": "verified",
        "evidence_level": "handbook",
        "source": "handbook-wypych-2016"
      },
      "ketones": {
        "value": "fair",
        "status": "verified",
        "evidence_level": "handbook",
        "source": "handbook-wypych-2016"
      }
    },
    "weathering_uv": {
      "value": null,
      "status": "placeholder"
    },
    "hydrolysis_resistance": {
      "value": "Low moisture absorption; resistant to mold, bacteria, and insects",
      "status": "verified",
      "evidence_level": "tertiary",
      "source": "wiki-polyvinylidene-chloride"
    },
    "flammability_ul94": {
      "value": "V-0",
      "status": "verified",
      "evidence_level": "handbook",
      "source": "handbook-wypych-2016"
    },
    "limiting_oxygen_index": {
      "value": 60,
      "unit": "%",
      "status": "verified",
      "evidence_level": "handbook",
      "source": "handbook-wypych-2016"
    },
    "solubility_parameter": {
      "value": 24.05,
      "range_min": 23.1,
      "range_max": 25.0,
      "unit": "MPa^0.5",
      "status": "verified",
      "evidence_level": "handbook",
      "source": "handbook-wypych-2016"
    },
    "gas_permeability": [
      {
        "key": "N2",
        "value": 7.06e-17,
        "unit": "cm³(STP)·cm/(cm²·s·Pa)",
        "conditions": "25 °C",
        "status": "verified",
        "evidence_level": "handbook",
        "source": "handbook-wypych-2016"
      },
      {
        "key": "O2",
        "value": 3.83e-16,
        "unit": "cm³(STP)·cm/(cm²·s·Pa)",
        "conditions": "25 °C",
        "status": "verified",
        "evidence_level": "handbook",
        "source": "handbook-wypych-2016"
      },
      {
        "key": "water vapor",
        "value": 7.0e-13,
        "unit": "cm³(STP)·cm/(cm²·s·Pa)",
        "conditions": "25 °C",
        "status": "verified",
        "evidence_level": "handbook",
        "source": "handbook-wypych-2016"
      }
    ]
  },
  "processing": {
    "processing_methods": [
      "blown/cast film extrusion",
      "coating (as a barrier layer on other films)"
    ],
    "processing_temp_range": {
      "value": null,
      "unit": "°C",
      "status": "placeholder"
    },
    "drying_required": null,
    "shrinkage_rate": {
      "value": 1.5,
      "range_min": 0.5,
      "range_max": 2.5,
      "unit": "%",
      "status": "verified",
      "evidence_level": "handbook",
      "source": "handbook-wypych-2016"
    }
  },
  "applications": [
    {
      "sector": "Food packaging",
      "examples": [
        "cling wrap",
        "barrier coatings on other films/bottles"
      ],
      "notes": "Exceptional O2/moisture/aroma barrier extends shelf life."
    },
    {
      "sector": "Household",
      "examples": [
        "cleaning cloths",
        "filters",
        "shower curtains"
      ]
    },
    {
      "sector": "Industrial",
      "examples": [
        "screens",
        "wastewater treatment media"
      ]
    }
  ],
  "environmental": {
    "recyclable": false,
    "biodegradable": false,
    "degradation_pathway": "Releases HCl on thermal decomposition above 125°C.",
    "environmental_notes": "Chlorine content raised environmental concerns significant enough that Dow reformulated retail Saran Wrap to LDPE in 2004; PVDC remains in use mainly as a thin barrier coating rather than a bulk film."
  },
  "references": [
    "wiki-polyvinylidene-chloride",
    "handbook-wypych-2016",
    "handbook-mark-1999"
  ],
  "media": {
    "hero_image": null,
    "diagrams": [],
    "structure_render_2d": {
      "src": "~/assets/structures/polyvinylidene-chloride.svg",
      "alt": "Repeat unit of Polyvinylidene Chloride, drawn as a skeletal structure with polymer brackets",
      "source_url": "",
      "author": "Atlas of Polymers",
      "license": "CC BY-SA 4.0",
      "tool": "ChemDraw",
      "generated_date": "2026-07-27"
    },
    "structure_render_3d": {
      "src": "/structures/polyvinylidene-chloride.sdf",
      "alt": "Ball-and-stick model of one Polyvinylidene Chloride repeat unit",
      "caption": "A three-unit model is available alongside this one.",
      "source_url": "",
      "author": "Atlas of Polymers",
      "license": "CC BY-SA 4.0",
      "tool": "ChemDraw",
      "generated_date": "2026-07-27"
    }
  },
  "toxicity_safety": {
    "ld50_oral_rat": {
      "value": null,
      "unit": "mg/kg",
      "status": "placeholder"
    },
    "nfpa_health_rating": {
      "value": null,
      "unit": "",
      "status": "placeholder"
    },
    "nfpa_flammability_rating": {
      "value": null,
      "unit": "",
      "status": "placeholder"
    },
    "nfpa_reactivity_rating": {
      "value": null,
      "unit": "",
      "status": "placeholder"
    },
    "carcinogenic_classification": {
      "value": null,
      "status": "placeholder"
    },
    "safety_notes": null
  }
}

File: src/content/polymerData/polyvinylidene-fluoride.json
{
  "id": "polyvinylidene-fluoride",
  "slug": "polyvinylidene-fluoride",
  "name": "Polyvinylidene fluoride (PVDF): The Piezoelectric Performer",
  "abbreviation": [
    "PVDF"
  ],
  "type": "hub",
  "parent": null,
  "cas_number": "24937-79-9",
  "resin_id_code": null,
  "chemical_formula": {
    "empirical": "(C2H2F2)n",
    "structural": "[-CH2-CF2-]n"
  },
  "repeat_unit": "{[][$]CC(F)(F)[$][]}",
  "smiles_depiction": "*CC(F)(F)*",
  "iupac_name": "Poly(1,1-difluoroethylene)",
  "synonyms": [
    "Kynar",
    "Hylar",
    "Solef",
    "KF"
  ],
  "aliases": [
    {
      "name": "Kynar",
      "autolinkable": false
    },
    {
      "name": "Hylar",
      "autolinkable": false
    },
    {
      "name": "Solef",
      "autolinkable": false
    }
  ],
  "chemical_family": [
    "fluoropolymer"
  ],
  "backbone_class": "carbon-chain",
  "polymerization_mechanism": [
    "free-radical"
  ],
  "monomer": [
    {
      "name": "Vinylidene fluoride",
      "wikipedia_url": "https://en.wikipedia.org/wiki/Vinylidene_fluoride"
    }
  ],
  "polymer_class": "thermoplastic",
  "year_of_origin": 1947,
  "era": "The Post-War Boom (1946-1960)",
  "key_figures": [
    "Thomas Ford",
    "William Hanford",
    "Heiji Kawai"
  ],
  "historical_events_referenced": [
    "Chuck Yeager and the Bell X-1 breaking the sound barrier (October 1947)",
    "Invention of the transistor at Bell Labs (December 1947)"
  ],
  "historical_images": [
    {
      "src": "~/assets/polymers/polyvinylidene-fluoride/chuck-yeager-bell-x1-cockpit-1947.webp",
      "alt": "A close-up photograph looking into the open cockpit window of the bright orange Bell X-1 rocket plane, with pilot Chuck Yeager visible inside in flight gear; the aircraft is marked 'Glamorous Glennis', and a later autograph reading 'Good Luck! Chuck Yeager' is written across the lower part of the photograph.",
      "caption": "Chuck Yeager in the cockpit of the Bell X-1 in 1947: a breakthrough the world understood within hours, unlike the quiet fluoropolymer patent DuPont had pending that same year.",
      "source_url": "https://commons.wikimedia.org/wiki/File:Chuck_Yeager_X-1_(color).jpg",
      "author": "Jack Ridley",
      "license": "Public domain"
    },
    {
      "src": "~/assets/polymers/polyvinylidene-fluoride/transistor-inventors-bardeen-shockley-brattain.webp",
      "alt": "A black-and-white photograph of three men in shirtsleeves and ties gathered around a laboratory bench crowded with electronic test equipment, dials, wires and a small mounted device, with one man seated and two standing behind him.",
      "caption": "John Bardeen, William Shockley and Walter Brattain with the apparatus behind the first transistor, in a Bell Labs publicity photograph: an invention the public understood as revolutionary within months, not decades.",
      "source_url": "https://commons.wikimedia.org/wiki/File:Bardeen_Shockley_Brattain_1948.JPG",
      "author": "AT&T; photographer: Jack St. (last part of name not stamped well enough to read), New York, New York.",
      "license": "Public domain"
    },
    {
      "src": "~/assets/polymers/polyvinylidene-fluoride/pvdf-ultrapure-water-piping.webp",
      "alt": "An indoor industrial installation of white plastic piping racks with numerous blue and orange valves, flow meters and fittings, arranged in parallel rows connected by overhead pipework.",
      "caption": "A PVDF piping installation carrying ultrapure water in a semiconductor fabrication plant: the kind of unglamorous, highly corrosive-resistant service the material has quietly filled since the 1960s, well before anyone cared about its piezoelectricity.",
      "source_url": "https://commons.wikimedia.org/wiki/File:A_UPW_Installation_using_PVDF_Piping.png",
      "author": "Wikikart99",
      "license": "CC0"
    },
    {
      "src": "~/assets/polymers/polyvinylidene-fluoride/lithium-battery-electrode-calendering.webp",
      "alt": "An industrial calendering machine with a dark, thin electrode film threaded between polished metal and red rubber rollers, control panel and hydraulic fittings visible behind it.",
      "caption": "A calendering line compressing lithium-ion battery electrode film to its final thickness: the kind of production step where a PVDF binder holds the electrode's active particles onto the foil through repeated rolling and handling.",
      "source_url": "https://commons.wikimedia.org/wiki/File:Calander_Machine.JPG",
      "author": "RudolfSimon",
      "license": "CC BY-SA 3.0"
    }
  ],
  "physical": {
    "density": {
      "value": 1.795,
      "range_min": 1.76,
      "range_max": 1.83,
      "unit": "g/cm³",
      "status": "verified",
      "evidence_level": "handbook",
      "source": "handbook-wypych-2016",
      "conditions": "20 °C; amorphous 1.68, crystalline 1.92–1.98 g/cm³"
    },
    "melt_flow_index": {
      "value": null,
      "range_min": 0.5,
      "range_max": 45,
      "unit": "g/10min",
      "status": "verified",
      "evidence_level": "handbook",
      "source": "handbook-wypych-2016",
      "conditions": "230 °C / 2.16 kg"
    },
    "refractive_index": {
      "value": 1.455,
      "range_min": 1.42,
      "range_max": 1.49,
      "unit": "",
      "status": "verified",
      "evidence_level": "handbook",
      "source": "handbook-wypych-2016",
      "conditions": "20 °C"
    },
    "dielectric_constant": {
      "value": 9.75,
      "range_min": 9,
      "range_max": 10.5,
      "unit": "",
      "status": "verified",
      "evidence_level": "handbook",
      "source": "handbook-wypych-2016",
      "conditions": "1 kHz; at 1 MHz: 7–9.9"
    },
    "electrical_conductivity": {
      "value": null,
      "range_min": 4.35e-13,
      "range_max": 6.67e-13,
      "unit": "S/m",
      "status": "verified",
      "evidence_level": "handbook",
      "source": "handbook-wypych-2016",
      "conditions": "reciprocal of reported volume resistivity, 1.5–2.3×10¹² Ω·m"
    },
    "transmittance": {
      "value": null,
      "range_min": 85,
      "range_max": 94,
      "unit": "%",
      "status": "verified",
      "evidence_level": "handbook",
      "source": "handbook-wypych-2016"
    },
    "haze": {
      "value": null,
      "range_min": 3,
      "range_max": 13,
      "unit": "%",
      "status": "verified",
      "evidence_level": "handbook",
      "source": "handbook-wypych-2016"
    },
    "gloss": {
      "value": 25,
      "unit": "%",
      "status": "verified",
      "evidence_level": "handbook",
      "source": "handbook-wypych-2016",
      "conditions": "60°, Gardner, ASTM D523"
    },
    "water_absorption": {
      "value": null,
      "range_min": 0.02,
      "range_max": 0.07,
      "unit": "%",
      "status": "verified",
      "evidence_level": "handbook",
      "source": "handbook-wypych-2016",
      "conditions": "equilibrium, 23 °C water immersion"
    },
    "dielectric_strength": {
      "value": 65,
      "range_min": 63,
      "range_max": 67,
      "unit": "kV/mm",
      "status": "verified",
      "evidence_level": "handbook",
      "source": "handbook-wypych-2016",
      "conditions": "specimen thickness 0.6–0.8 mm"
    }
  },
  "synthesis": {
    "polymerization_type": "free-radical chain-growth",
    "common_monomers": [
      "vinylidene fluoride"
    ],
    "catalysts": [],
    "industrial_process_notes": "Synthesized via free-radical polymerization of vinylidene fluoride monomer. Major manufacturers include Arkema (Kynar), Solvay (Hylar, Solef), and Kureha (KF). Strong piezoelectric activity in poled thin films was documented in 1969.",
    "synthesis_scheme_image": null
  },
  "structure_morphology": {
    "tacticity": "Predominantly head-to-tail (isoregic) addition, ~95–97%; head-to-head/tail-to-tail defects ~3.5–6%.",
    "crystallinity_typical": {
      "value": 54,
      "range_min": 32,
      "range_max": 76,
      "unit": "%",
      "status": "verified",
      "evidence_level": "handbook",
      "source": "handbook-wypych-2016",
      "conditions": "41–46% by DSC, 33–41% by WAXS"
    },
    "crystal_structure": "Polymorphic: the beta (β) phase has the highest dipolar moment per unit cell and dominates PVDF's piezoelectric/ferroelectric behavior once poled. Four crystal forms are documented: Form I/α (orthorhombic, a=0.858, b=0.491, c=0.256 nm), Form II/β (monoclinic, a=0.496, b=0.964, c=0.462 nm, β≈90°), Form III/γ (orthorhombic, a=0.497, b=0.966, c=0.966 nm), Form IV/δ (orthorhombic, same cell as β).",
    "chain_flexibility_notes": null,
    "tg_relation_notes": null,
    "molecular_weight": {
      "mn": {
        "value": null,
        "range_min": 64000,
        "range_max": 380000,
        "unit": "g/mol",
        "status": "verified",
        "evidence_level": "handbook",
        "source": "handbook-wypych-2016"
      },
      "mw": {
        "value": null,
        "range_min": 60000,
        "range_max": 534000,
        "unit": "g/mol",
        "status": "verified",
        "evidence_level": "handbook",
        "source": "handbook-wypych-2016"
      },
      "pdi": {
        "value": 2.4,
        "range_min": 1.6,
        "range_max": 3.2,
        "unit": "",
        "status": "verified",
        "evidence_level": "handbook",
        "source": "handbook-wypych-2016"
      }
    },
    "mark_houwink": [
      {
        "solvent": "dimethylacetamide (DMA)",
        "k": { "value": 1.78e-5, "unit": "mL/g", "status": "verified", "evidence_level": "handbook", "source": "handbook-mark-1999" },
        "a": { "value": 0.74, "unit": "", "status": "verified", "evidence_level": "handbook", "source": "handbook-mark-1999" }
      },
      {
        "solvent": "dimethylformamide (DMF)",
        "k": { "value": 3.17e-5, "unit": "mL/g", "status": "verified", "evidence_level": "handbook", "source": "handbook-mark-1999" },
        "a": { "value": 0.70, "unit": "", "status": "verified", "evidence_level": "handbook", "source": "handbook-mark-1999" }
      },
      {
        "solvent": "N-methylpyrrolidone (NMP)",
        "k": { "value": 4.88e-5, "unit": "mL/g", "status": "verified", "evidence_level": "handbook", "source": "handbook-mark-1999" },
        "a": { "value": 0.68, "unit": "", "status": "verified", "evidence_level": "handbook", "source": "handbook-mark-1999" }
      },
      {
        "solvent": "acetophenone",
        "temperature_k": 358,
        "k": { "value": 2.13e-4, "unit": "mL/g", "status": "verified", "evidence_level": "handbook", "source": "handbook-mark-1999" },
        "a": { "value": 0.62, "unit": "", "status": "verified", "evidence_level": "handbook", "source": "handbook-mark-1999" }
      },
      {
        "solvent": "benzophenone",
        "temperature_k": 438,
        "k": { "value": 1.36e-3, "unit": "mL/g", "status": "verified", "evidence_level": "handbook", "source": "handbook-mark-1999" },
        "a": { "value": 0.44, "unit": "", "status": "verified", "evidence_level": "handbook", "source": "handbook-mark-1999" }
      },
      {
        "solvent": "benzophenone (180 °C)",
        "temperature_k": 453,
        "k": { "value": 7.54e-4, "unit": "mL/g", "status": "verified", "evidence_level": "handbook", "source": "handbook-mark-1999" },
        "a": { "value": 0.49, "unit": "", "status": "verified", "evidence_level": "handbook", "source": "handbook-mark-1999" }
      }
    ]
  },
  "thermal": {
    "tg": {
      "value": -43,
      "range_min": -57,
      "range_max": -29,
      "unit": "°C",
      "status": "verified",
      "evidence_level": "handbook",
      "source": "handbook-wypych-2016",
      "conditions": "exp.; calc.=-67 °C"
    },
    "tm": {
      "value": null,
      "range_min": 158,
      "range_max": 200,
      "unit": "°C",
      "status": "verified",
      "evidence_level": "handbook",
      "source": "handbook-wypych-2016",
      "conditions": "DSC; main melting peak 167–169 °C"
    },
    "tc": {
      "value": 116,
      "range_min": 92,
      "range_max": 140,
      "unit": "°C",
      "status": "verified",
      "evidence_level": "handbook",
      "source": "handbook-wypych-2016"
    },
    "hdt": {
      "value": 75.5,
      "range_min": 36,
      "range_max": 115,
      "unit": "°C",
      "status": "verified",
      "evidence_level": "handbook",
      "source": "handbook-wypych-2016",
      "conditions": "1.8 MPa"
    },
    "decomposition_onset": {
      "value": 375,
      "unit": "°C",
      "status": "verified",
      "evidence_level": "handbook",
      "source": "handbook-wypych-2016",
      "conditions": "in air; 410 °C in nitrogen"
    },
    "thermal_conductivity": {
      "value": 0.21,
      "range_min": 0.17,
      "range_max": 0.25,
      "unit": "W/(m·K)",
      "status": "verified",
      "evidence_level": "handbook",
      "source": "handbook-wypych-2016",
      "conditions": "23 °C"
    }
  },
  "mechanical": {
    "tensile_modulus": {
      "value": 1194.4,
      "range_min": 420,
      "range_max": 2200,
      "unit": "MPa",
      "status": "verified",
      "evidence_level": "handbook",
      "source": "handbook-mark-1999",
      "conditions": "commercial grade; Wypych 2016 reports a broader range of 420–2,200 MPa across grades"
    },
    "yield_strength": {
      "value": null,
      "range_min": 14,
      "range_max": 60,
      "unit": "MPa",
      "status": "verified",
      "evidence_level": "handbook",
      "source": "handbook-wypych-2016",
      "conditions": "tensile stress at yield; Mark 1999 reports 38–52 MPa at 25 °C, 42.8 MPa for a commercial grade"
    },
    "tensile_strength_at_break": {
      "value": 50,
      "range_min": 42,
      "range_max": 58,
      "unit": "MPa",
      "status": "verified",
      "evidence_level": "handbook",
      "source": "handbook-mark-1999",
      "conditions": "homopolymer, 25 °C; ultimate tensile strength for a commercial grade: 43.8 MPa"
    },
    "elongation_at_break": {
      "value": 43,
      "unit": "%",
      "status": "verified",
      "evidence_level": "handbook",
      "source": "handbook-mark-1999",
      "conditions": "commercial grade; Wypych 2016 reports a broader range of 20–600% across grades"
    },
    "impact_izod": {
      "value": null,
      "range_min": 50,
      "range_max": 1000,
      "unit": "J/m",
      "status": "verified",
      "evidence_level": "handbook",
      "source": "handbook-wypych-2016",
      "conditions": "notched, 23 °C; spans grades"
    },
    "impact_charpy": {
      "value": null,
      "unit": "kJ/m²",
      "status": "placeholder"
    },
    "hardness": {
      "value": 75,
      "range_min": 70,
      "range_max": 80,
      "unit": "Shore D",
      "status": "verified",
      "evidence_level": "handbook",
      "source": "handbook-wypych-2016"
    },
    "flexural_modulus": {
      "value": null,
      "range_min": 200,
      "range_max": 2200,
      "unit": "MPa",
      "status": "verified",
      "evidence_level": "handbook",
      "source": "handbook-wypych-2016"
    },
    "poissons_ratio": {
      "value": 0.383,
      "unit": "",
      "status": "verified",
      "evidence_level": "handbook",
      "source": "handbook-wypych-2016"
    },
    "coefficient_of_friction": {
      "value": 0.155,
      "range_min": 0.14,
      "range_max": 0.17,
      "unit": "",
      "status": "verified",
      "evidence_level": "handbook",
      "source": "handbook-wypych-2016",
      "conditions": "PVDF against steel"
    }
  },
  "chemical_resistance": {
    "solvent_resistance": {
      "water": {
        "value": "Insoluble",
        "status": "verified",
        "evidence_level": "tertiary",
        "source": "wiki-pvdf"
      },
      "acids_bases_and_aggressive_solvents": {
        "value": "Excellent resistance; rated to 120°C for chemical-process piping",
        "status": "verified",
        "evidence_level": "tertiary",
        "source": "wiki-pvdf"
      },
      "acids": {
        "value": "resistant",
        "status": "verified",
        "evidence_level": "handbook",
        "source": "handbook-wypych-2016",
        "conditions": "dilute and concentrated"
      },
      "alcohols": {
        "value": "resistant",
        "status": "verified",
        "evidence_level": "handbook",
        "source": "handbook-wypych-2016"
      },
      "alkalis": {
        "value": "resistant (diluted)",
        "status": "verified",
        "evidence_level": "handbook",
        "source": "handbook-wypych-2016"
      },
      "aliphatic hydrocarbons": {
        "value": "resistant",
        "status": "verified",
        "evidence_level": "handbook",
        "source": "handbook-wypych-2016"
      },
      "aromatic hydrocarbons": {
        "value": "resistant",
        "status": "verified",
        "evidence_level": "handbook",
        "source": "handbook-wypych-2016"
      },
      "esters": {
        "value": "non-resistant",
        "status": "verified",
        "evidence_level": "handbook",
        "source": "handbook-wypych-2016"
      },
      "halogenated hydrocarbons": {
        "value": "resistant",
        "status": "verified",
        "evidence_level": "handbook",
        "source": "handbook-wypych-2016"
      },
      "ketones": {
        "value": "non-resistant",
        "status": "verified",
        "evidence_level": "handbook",
        "source": "handbook-wypych-2016"
      }
    },
    "weathering_uv": {
      "value": "Resists nuclear radiation and UV damage",
      "status": "verified",
      "evidence_level": "tertiary",
      "source": "wiki-pvdf"
    },
    "hydrolysis_resistance": {
      "value": null,
      "status": "placeholder"
    },
    "flammability_ul94": {
      "value": "V-0",
      "status": "verified",
      "evidence_level": "handbook",
      "source": "handbook-wypych-2016"
    },
    "limiting_oxygen_index": {
      "value": 59.5,
      "range_min": 44,
      "range_max": 75,
      "unit": "%",
      "status": "verified",
      "evidence_level": "handbook",
      "source": "handbook-wypych-2016"
    },
    "solubility_parameter": {
      "value": 17.6,
      "range_min": 16.8,
      "range_max": 18.4,
      "unit": "MPa^0.5",
      "status": "verified",
      "evidence_level": "handbook",
      "source": "handbook-wypych-2016"
    },
    "gas_permeability": [
      {
        "key": "Ar",
        "value": 1.5e-14,
        "unit": "cm³(STP)·cm/(cm²·s·Pa)",
        "conditions": "25 °C, 5.21×10⁻³ cm specimen thickness",
        "status": "verified",
        "evidence_level": "handbook",
        "source": "handbook-mark-1999"
      }
    ]
  },
  "processing": {
    "processing_methods": [
      "extrusion",
      "injection molding",
      "film casting",
      "poling (for piezoelectric grades)"
    ],
    "processing_temp_range": {
      "value": null,
      "range_min": 195,
      "range_max": 210,
      "unit": "°C",
      "status": "verified",
      "evidence_level": "handbook",
      "source": "handbook-wypych-2016",
      "conditions": "melt 195 °C, extrusion 210 °C"
    },
    "drying_required": null,
    "shrinkage_rate": {
      "value": 1.6,
      "range_min": 0.2,
      "range_max": 3,
      "unit": "%",
      "status": "verified",
      "evidence_level": "handbook",
      "source": "handbook-wypych-2016"
    }
  },
  "applications": [
    {
      "sector": "Piezoelectric devices",
      "examples": [
        "tactile sensor arrays",
        "strain gauges",
        "acoustic transducers"
      ],
      "notes": "Piezoelectric coefficient of poled thin films ~6–7 pC/N, about 10x larger than other polymers; exhibits a negative d33 (compresses under applied field)."
    },
    {
      "sector": "Energy storage",
      "examples": [
        "lithium-ion battery electrode binder"
      ],
      "notes": "Standard binder material; chemically inert throughout battery operation."
    },
    {
      "sector": "Chemical processing",
      "examples": [
        "chemical-resistant piping (rated to 120°C)"
      ]
    },
    {
      "sector": "Other",
      "examples": [
        "wire insulation",
        "biomedical membranes",
        "roofing coatings",
        "3D printer filament"
      ]
    }
  ],
  "environmental": {
    "recyclable": false,
    "biodegradable": false,
    "degradation_pathway": null,
    "environmental_notes": null
  },
  "references": [
    "wiki-pvdf",
    "handbook-wypych-2016",
    "handbook-mark-1999"
  ],
  "media": {
    "hero_image": null,
    "diagrams": [],
    "structure_render_2d": {
      "src": "~/assets/structures/polyvinylidene-fluoride.svg",
      "alt": "Repeat unit of Polyvinylidene fluoride, drawn as a skeletal structure with polymer brackets",
      "source_url": "",
      "author": "Atlas of Polymers",
      "license": "CC BY-SA 4.0",
      "tool": "ChemDraw",
      "generated_date": "2026-07-27"
    },
    "structure_render_3d": {
      "src": "/structures/polyvinylidene-fluoride.sdf",
      "alt": "Ball-and-stick model of one Polyvinylidene fluoride repeat unit",
      "caption": "A three-unit model is available alongside this one.",
      "source_url": "",
      "author": "Atlas of Polymers",
      "license": "CC BY-SA 4.0",
      "tool": "ChemDraw",
      "generated_date": "2026-07-27"
    }
  },
  "toxicity_safety": {
    "ld50_oral_rat": {
      "value": null,
      "unit": "mg/kg",
      "status": "placeholder"
    },
    "nfpa_health_rating": {
      "value": null,
      "unit": "",
      "status": "placeholder"
    },
    "nfpa_flammability_rating": {
      "value": null,
      "unit": "",
      "status": "placeholder"
    },
    "nfpa_reactivity_rating": {
      "value": null,
      "unit": "",
      "status": "placeholder"
    },
    "carcinogenic_classification": {
      "value": "not listed by ACGIH, NIOSH, NTP",
      "status": "verified",
      "evidence_level": "handbook",
      "source": "handbook-wypych-2016"
    },
    "safety_notes": null
  }
}
