Repository: kiarashfa/PolymerAtlas

# Atlas of Polymers

A free, history-narrated encyclopedia of the polymers that made the modern
world, with 96 entries across seven eras (1833 onward), from nature's
macromolecules to designed smart materials. No ads, no logins, no tracking.

Each polymer page pairs an author-written historical narrative with a fully
structured, cited property dataset: identity, classification, history,
synthesis, structure & morphology, physical / thermal / mechanical
properties, chemical resistance, processing, applications, environmental &
recycling notes, and numbered references. Values that haven't been verified
yet say so honestly; nothing is faked.

File: src/content/polymerData/recyclable-thermosets.json
{
  "id": "recyclable-thermosets",
  "slug": "recyclable-thermosets",
  "name": "Recyclable Thermosets: The Polymer That Finally Learned to Let Go",
  "abbreviation": [],
  "type": "hub",
  "parent": null,
  "cas_number": null,
  "resin_id_code": null,
  "chemical_formula": {
    "empirical": null,
    "structural": null
  },
  "repeat_unit": null,
  "notation_note": "Represented by IBM's polyhexahydrotriazine (PHT, nicknamed 'Titan'), discovered accidentally in 2014. This is a specific dynamic-covalent-network chemistry rather than a fixed general repeat unit for 'recyclable thermosets' as a category, which is closely related to (but distinct from) vitrimers.",
  "iupac_name": null,
  "synonyms": [
    "polyhexahydrotriazine",
    "PHT",
    "Titan"
  ],
  "aliases": [
    {
      "name": "polyhexahydrotriazine",
      "autolinkable": true
    },
    {
      "name": "PHT",
      "autolinkable": false
    },
    {
      "name": "Titan",
      "autolinkable": false
    }
  ],
  "chemical_family": [
    "vitrimer-crosslinked-network"
  ],
  "backbone_class": "heterochain",
  "polymerization_mechanism": [
    "step-growth-condensation"
  ],
  "monomer": [
    {
      "name": "Paraformaldehyde",
      "wikipedia_url": "https://en.wikipedia.org/wiki/Paraformaldehyde"
    },
    {
      "name": "4,4'-Oxydianiline",
      "wikipedia_url": "https://en.wikipedia.org/wiki/4,4%27-Oxydianiline"
    }
  ],
  "polymer_class": "thermoset",
  "year_of_origin": 2014,
  "era": "The Smart Materials Era (2000-2015)",
  "key_figures": [
    "Jeannette Garcia"
  ],
  "historical_events_referenced": [
    "Rosetta wakes from hibernation, European Space Operations Centre (20 January 2014)",
    "Philae becomes the first spacecraft to land on a comet nucleus, 67P/Churyumov–Gerasimenko (12 November 2014)"
  ],
  "historical_images": [
    {
      "src": "~/assets/polymers/recyclable-thermosets/rosetta-signal-received-2014.webp",
      "alt": "A group of engineers in a space mission control room, several with fists raised and mouths open in celebration, standing at rows of monitors below screens reading 'ESA'.",
      "caption": "Mission control at ESOC, Darmstadt, on 20 January 2014, the moment Rosetta's signal confirmed it had woken from hibernation on schedule.",
      "source_url": "https://commons.wikimedia.org/wiki/File:Signal_received_from_Rosetta_(12055070794).jpg",
      "author": "ESA - Jürgen Mai",
      "license": "CC BY-SA 3.0 igo"
    },
    {
      "src": "~/assets/polymers/recyclable-thermosets/comet-67p-philae-landing-site-2014.webp",
      "alt": "A grainy black-and-white image of an irregularly shaped, cratered comet nucleus made of two lobes joined by a narrower neck, photographed against the blackness of space.",
      "caption": "Comet 67P/Churyumov–Gerasimenko, photographed by Rosetta days before Philae's landing attempt, a decade of navigation ending in a bounce nobody had planned for.",
      "source_url": "https://commons.wikimedia.org/wiki/File:Comet_67P_Philae_landing_site_20141030_NavCam_mosaic.jpg",
      "author": "ESA/Rosetta/NAVCAM",
      "license": "CC BY-SA 3.0 igo"
    },
    {
      "src": "~/assets/polymers/recyclable-thermosets/claw-hammer.webp",
      "alt": "A steel-headed claw hammer with a black and yellow rubber-gripped handle, resting on a concrete floor.",
      "caption": "An ordinary claw hammer, the tool Garcia actually needed to free her accidental discovery from its flask.",
      "source_url": "https://commons.wikimedia.org/wiki/File:Stanley_graphite_claw_hammer.jpg",
      "author": "J.C. Fields",
      "license": "CC BY-SA 3.0"
    },
    {
      "src": "~/assets/polymers/recyclable-thermosets/ibm-research-almaden.webp",
      "alt": "An aerial view of a low, dark, multi-winged office building set among dry golden hills, reached by a single winding access road, with a small town visible in the hazy valley beyond.",
      "caption": "IBM Research–Almaden, San Jose, where Garcia's group turned an accident in a flask into a published discovery.",
      "source_url": "https://commons.wikimedia.org/wiki/File:IBM_Research_Almaden.jpg",
      "author": "Dicklyon",
      "license": "CC BY-SA 4.0"
    }
  ],
  "physical": {
    "density": {
      "value": null,
      "unit": "g/cm³",
      "status": "placeholder"
    },
    "melt_flow_index": {
      "value": null,
      "unit": "g/10min",
      "status": "not_applicable"
    },
    "refractive_index": {
      "value": null,
      "unit": "",
      "status": "placeholder"
    },
    "dielectric_constant": {
      "value": null,
      "unit": "",
      "status": "placeholder"
    },
    "electrical_conductivity": {
      "value": null,
      "unit": "S/m",
      "status": "not_applicable"
    },
    "transmittance": {
      "value": null,
      "unit": "%",
      "status": "placeholder"
    },
    "haze": {
      "value": null,
      "unit": "%",
      "status": "placeholder"
    },
    "gloss": {
      "value": null,
      "unit": "%",
      "status": "placeholder"
    },
    "water_absorption": {
      "value": null,
      "unit": "%",
      "status": "placeholder"
    },
    "dielectric_strength": {
      "value": null,
      "unit": "kV/mm",
      "status": "placeholder"
    }
  },
  "synthesis": {
    "polymerization_type": "step-growth condensation",
    "common_monomers": [
      "paraformaldehyde",
      "4,4'-oxydianiline"
    ],
    "catalysts": [],
    "industrial_process_notes": "IBM Research chemist Jeannette Garcia accidentally discovered this new thermoset family in her first week on the job in 2014, when a routine 3-ingredient mixture solidified into an unexpectedly hard material she needed a hammer to break free. She and colleagues published the discovery in Science in May 2014, nicknaming the material 'Titan'. Unlike conventional thermosets, which resist remolding, this polymer can be reprocessed via a chemical (acid-triggered) reaction that reverses the network back to its monomers, enabling true recycling.",
    "synthesis_scheme_image": null
  },
  "structure_morphology": {
    "tacticity": null,
    "crystallinity_typical": {
      "value": 0,
      "unit": "%",
      "status": "estimated",
      "evidence_level": "tertiary",
      "source": "search-recyclable-thermoset",
      "conditions": "Amorphous crosslinked network."
    },
    "crystal_structure": null,
    "chain_flexibility_notes": "Rigid, densely crosslinked network like a conventional thermoset, but the hemiaminal/hexahydrotriazine linkages can be selectively reversed under acidic conditions, unzipping the network back to monomers; this is the key innovation over conventional irreversible thermoset crosslinks.",
    "tg_relation_notes": null,
    "molecular_weight": {
      "mn": {
        "value": null,
        "unit": "g/mol",
        "status": "placeholder"
      },
      "mw": {
        "value": null,
        "unit": "g/mol",
        "status": "placeholder"
      },
      "pdi": {
        "value": null,
        "unit": "",
        "status": "placeholder"
      }
    }
  },
  "thermal": {
    "tg": {
      "value": 190,
      "unit": "°C",
      "conditions": "polyhexahydrotriazine (PHT/\"Titan\"), the specific chemistry this page represents",
      "status": "verified",
      "evidence_level": "handbook",
      "source": "handbook-wypych-2016"
    },
    "tm": {
      "value": null,
      "unit": "°C",
      "status": "not_applicable",
      "conditions": "Thermoset; does not melt."
    },
    "tc": {
      "value": null,
      "unit": "°C",
      "status": "not_applicable"
    },
    "hdt": {
      "value": null,
      "unit": "°C",
      "status": "placeholder"
    },
    "decomposition_onset": {
      "value": 300,
      "unit": "°C",
      "conditions": "polyhexahydrotriazine (PHT/\"Titan\"), the specific chemistry this page represents",
      "status": "verified",
      "evidence_level": "handbook",
      "source": "handbook-wypych-2016"
    },
    "thermal_conductivity": {
      "value": null,
      "unit": "W/(m·K)",
      "status": "placeholder"
    }
  },
  "mechanical": {
    "tensile_modulus": {
      "value": 10000,
      "unit": "MPa",
      "conditions": "Young's modulus, polyhexahydrotriazine (PHT/\"Titan\"), the specific chemistry this page represents",
      "status": "verified",
      "evidence_level": "handbook",
      "source": "handbook-wypych-2016"
    },
    "yield_strength": {
      "value": null,
      "unit": "MPa",
      "status": "placeholder"
    },
    "tensile_strength_at_break": {
      "value": null,
      "unit": "MPa",
      "status": "placeholder",
      "conditions": "Described qualitatively as an 'exceptionally strong plastic' comparable in application scope to conventional industrial thermosets; no specific number sourced."
    },
    "elongation_at_break": {
      "value": null,
      "unit": "%",
      "status": "placeholder"
    },
    "impact_izod": {
      "value": null,
      "unit": "J/m",
      "status": "placeholder"
    },
    "impact_charpy": {
      "value": null,
      "unit": "kJ/m²",
      "status": "placeholder"
    },
    "hardness": {
      "value": null,
      "unit": "Shore",
      "status": "placeholder"
    },
    "flexural_modulus": {
      "value": null,
      "unit": "MPa",
      "status": "placeholder"
    },
    "poissons_ratio": {
      "value": null,
      "unit": "",
      "status": "placeholder"
    },
    "coefficient_of_friction": {
      "value": null,
      "unit": "",
      "status": "placeholder"
    }
  },
  "chemical_resistance": {
    "solvent_resistance": {},
    "weathering_uv": {
      "value": null,
      "status": "placeholder"
    },
    "hydrolysis_resistance": {
      "value": "stable to solvents at pH > 3; depolymerizes back toward a viscous, remoldable state under strongly acidic conditions (e.g. sulfuric acid), the basis of its chemical recyclability",
      "conditions": "polyhexahydrotriazine (PHT/\"Titan\"), the specific chemistry this page represents",
      "status": "verified",
      "evidence_level": "handbook",
      "source": "handbook-wypych-2016"
    },
    "flammability_ul94": {
      "value": null,
      "status": "placeholder"
    },
    "limiting_oxygen_index": {
      "value": null,
      "unit": "%",
      "status": "placeholder"
    },
    "solubility_parameter": {
      "value": null,
      "unit": "MPa^0.5",
      "status": "placeholder"
    }
  },
  "processing": {
    "processing_methods": [
      "casting/molding (initial cure)",
      "acid-triggered depolymerization (recycling step)"
    ],
    "processing_temp_range": {
      "value": null,
      "unit": "°C",
      "status": "placeholder"
    },
    "drying_required": null,
    "shrinkage_rate": {
      "value": null,
      "unit": "%",
      "status": "placeholder"
    }
  },
  "applications": [
    {
      "sector": "General industrial",
      "examples": [
        "smartphone components",
        "aircraft parts"
      ],
      "notes": "Conventional thermosets (the category this material targets replacing) make up roughly one-third of global polymer production and are historically very difficult to recycle."
    }
  ],
  "environmental": {
    "recyclable": true,
    "biodegradable": false,
    "degradation_pathway": "Deliberately reversible network chemistry: an acid treatment breaks the crosslinks back down to monomers/oligomers for genuine chemical recycling, unlike conventional thermosets.",
    "environmental_notes": "The whole point of this material class: giving thermosets (historically near-impossible to recycle) a real end-of-life recycling pathway."
  },
  "references": [
    "search-recyclable-thermoset",
    "handbook-wypych-2016"
  ],
  "media": {
    "hero_image": null,
    "diagrams": [],
    "structure_render_2d": null,
    "structure_render_3d": null
  },
  "toxicity_safety": {
    "ld50_oral_rat": {
      "value": null,
      "unit": "mg/kg",
      "status": "placeholder"
    },
    "nfpa_health_rating": {
      "value": null,
      "unit": "",
      "status": "placeholder"
    },
    "nfpa_flammability_rating": {
      "value": null,
      "unit": "",
      "status": "placeholder"
    },
    "nfpa_reactivity_rating": {
      "value": null,
      "unit": "",
      "status": "placeholder"
    },
    "carcinogenic_classification": {
      "value": null,
      "status": "placeholder"
    },
    "safety_notes": null
  }
}

File: src/content/polymerData/self-healing-polymers.json
{
  "id": "self-healing-polymers",
  "slug": "self-healing-polymers",
  "name": "Self-Healing Polymers: The Materials That Mend Themselves",
  "abbreviation": [],
  "type": "hub",
  "parent": null,
  "cas_number": null,
  "resin_id_code": null,
  "chemical_formula": {
    "empirical": null,
    "structural": null
  },
  "repeat_unit": null,
  "notation_note": "A structural/functional class (any polymer engineered to autonomously or triggerably repair damage) rather than one chemistry; mechanisms include microcapsule-based, vascular, and intrinsic/reversible-bonding systems, each built on a different host polymer.",
  "iupac_name": null,
  "synonyms": [],
  "aliases": [],
  "chemical_family": [],
  "backbone_class": null,
  "polymerization_mechanism": [],
  "monomer": [],
  "polymer_class": null,
  "year_of_origin": 2001,
  "era": "The Smart Materials Era (2000-2015)",
  "key_figures": [
    "Scott White",
    "Nancy Sottos"
  ],
  "historical_events_referenced": [
    "Publication of the draft human genome sequence, International Human Genome Sequencing Consortium, Nature (15 February 2001)",
    "Launch of Wikipedia (January 2001)"
  ],
  "historical_images": [
    {
      "src": "~/assets/polymers/self-healing-polymers/human-genome-project-bookcase.webp",
      "alt": "A tall white bookcase holding more than a hundred identical spine-labelled volumes, each printed with a run of chromosome numbers, standing against a red wall in a museum gallery.",
      "caption": "The human genome, printed out as a shelf of a hundred-odd books for a London exhibition: three billion letters of code that include the cell's own instructions for repairing itself.",
      "source_url": "https://commons.wikimedia.org/wiki/File:Wellcome_genome_bookcase.png",
      "author": "Russ London",
      "license": "CC BY-SA 3.0"
    },
    {
      "src": "~/assets/polymers/self-healing-polymers/wikipedia-homepage-2001.webp",
      "alt": "A plain text-heavy webpage titled 'HomePage', listing subject categories separated by double hyphens, with a note that the project started work in January 2001 and had over a thousand pages.",
      "caption": "Wikipedia's homepage a few weeks after its January 2001 launch: a project with no way to prevent damage, only a fast way to reverse it.",
      "source_url": "https://commons.wikimedia.org/wiki/File:HomePage_of_WikiPedia_on_3_March_2001.png",
      "author": "Wikipedia users; see history of Main Page at Wikipedia:Main Page history",
      "license": "CC BY-SA 3.0"
    },
    {
      "src": "~/assets/polymers/self-healing-polymers/dicyclopentadiene-crystals.webp",
      "alt": "A close, slightly out-of-focus view of pale needle-like crystals lining the inside of an amber glass bottle.",
      "caption": "Dicyclopentadiene, the ordinary petrochemical monomer that White and Sottos loaded into microcapsules as the healing agent.",
      "source_url": "https://commons.wikimedia.org/wiki/File:Needle-like_crystals_of_dicyclopentadiene.jpg",
      "author": "Pygos",
      "license": "CC0"
    },
    {
      "src": "~/assets/polymers/self-healing-polymers/robert-grubbs-portrait.webp",
      "alt": "A formal portrait of an older man with a grey beard and wire-rimmed glasses, wearing a dark suit and patterned tie, against a plain grey background.",
      "caption": "Robert Grubbs, whose ruthenium catalysts (developed for a different purpose, and later recognised with a share of the 2005 Nobel Prize in Chemistry) turned out to be exactly what a rupturing microcapsule needed to trigger repair.",
      "source_url": "https://commons.wikimedia.org/wiki/File:Robert_Grubbs_Royal_Society.jpg",
      "author": "Duncan.Hull",
      "license": "CC BY-SA 4.0"
    },
    {
      "src": "~/assets/polymers/self-healing-polymers/beckman-institute-uiuc.webp",
      "alt": "A large brick and glass laboratory building with curved glazed bays, seen from a car park and tree-lined path.",
      "caption": "The Beckman Institute at the University of Illinois, home to the research group White and Sottos went on to build around the discovery.",
      "source_url": "https://commons.wikimedia.org/wiki/File:Beckman_Institute_University_of_Illinois.jpg",
      "author": "Beyond My Ken",
      "license": "CC BY-SA 4.0"
    }
  ],
  "physical": {
    "density": {
      "value": null,
      "unit": "g/cm³",
      "status": "not_applicable",
      "conditions": "Depends entirely on the host polymer matrix; not a single value for the class."
    },
    "melt_flow_index": {
      "value": null,
      "unit": "g/10min",
      "status": "not_applicable"
    },
    "refractive_index": {
      "value": null,
      "unit": "",
      "status": "not_applicable"
    },
    "dielectric_constant": {
      "value": null,
      "unit": "",
      "status": "not_applicable"
    },
    "electrical_conductivity": {
      "value": null,
      "unit": "S/m",
      "status": "not_applicable"
    },
    "transmittance": {
      "value": null,
      "unit": "%",
      "status": "placeholder"
    },
    "haze": {
      "value": null,
      "unit": "%",
      "status": "placeholder"
    },
    "gloss": {
      "value": null,
      "unit": "%",
      "status": "placeholder"
    },
    "water_absorption": {
      "value": null,
      "unit": "%",
      "status": "placeholder"
    },
    "dielectric_strength": {
      "value": null,
      "unit": "kV/mm",
      "status": "placeholder"
    }
  },
  "synthesis": {
    "polymerization_type": null,
    "common_monomers": [],
    "catalysts": [],
    "industrial_process_notes": "Three main mechanism families: (1) microcapsule-based, in which microscopic vessels containing a healing agent (e.g. dicyclopentadiene monomer) and a catalyst (e.g. Grubbs' catalyst) embedded in a host resin (e.g. epoxy) rupture when a crack reaches them, releasing monomer that polymerizes in the crack, achieving ~67% strength recovery; (2) vascular, in which hollow channels analogous to blood vessels deliver healing agent continuously and can support repeated healing cycles; (3) intrinsic/reversible bonding, in which the polymer network itself uses reversible chemistry (commonly Diels-Alder) to break down and reform under an external stimulus (heat, light). Scott White and Nancy Sottos published the foundational microcapsule-based approach in Nature in 2001; the field's first international conference was held in 2007.",
    "synthesis_scheme_image": null
  },
  "structure_morphology": {
    "tacticity": null,
    "crystallinity_typical": {
      "value": null,
      "unit": "%",
      "status": "not_applicable"
    },
    "crystal_structure": null,
    "chain_flexibility_notes": "Structural principle varies entirely by mechanism family (embedded microcapsules vs. vascular channels vs. reversible covalent chemistry throughout the network). See industrial_process_notes.",
    "tg_relation_notes": null,
    "molecular_weight": {
      "mn": {
        "value": null,
        "unit": "g/mol",
        "status": "placeholder"
      },
      "mw": {
        "value": null,
        "unit": "g/mol",
        "status": "placeholder"
      },
      "pdi": {
        "value": null,
        "unit": "",
        "status": "placeholder"
      }
    }
  },
  "thermal": {
    "tg": {
      "value": null,
      "unit": "°C",
      "status": "not_applicable"
    },
    "tm": {
      "value": null,
      "unit": "°C",
      "status": "not_applicable"
    },
    "tc": {
      "value": null,
      "unit": "°C",
      "status": "not_applicable"
    },
    "hdt": {
      "value": null,
      "unit": "°C",
      "status": "not_applicable"
    },
    "decomposition_onset": {
      "value": null,
      "unit": "°C",
      "status": "not_applicable"
    },
    "thermal_conductivity": {
      "value": null,
      "unit": "W/(m·K)",
      "status": "not_applicable"
    }
  },
  "mechanical": {
    "tensile_modulus": {
      "value": null,
      "unit": "MPa",
      "status": "not_applicable"
    },
    "yield_strength": {
      "value": null,
      "unit": "MPa",
      "status": "not_applicable"
    },
    "tensile_strength_at_break": {
      "value": null,
      "unit": "MPa",
      "status": "not_applicable"
    },
    "elongation_at_break": {
      "value": null,
      "unit": "%",
      "status": "not_applicable"
    },
    "impact_izod": {
      "value": null,
      "unit": "J/m",
      "status": "not_applicable"
    },
    "impact_charpy": {
      "value": null,
      "unit": "kJ/m²",
      "status": "not_applicable"
    },
    "hardness": {
      "value": null,
      "unit": "Shore",
      "status": "not_applicable"
    },
    "flexural_modulus": {
      "value": null,
      "unit": "MPa",
      "status": "not_applicable"
    },
    "poissons_ratio": {
      "value": null,
      "unit": "",
      "status": "placeholder"
    },
    "coefficient_of_friction": {
      "value": null,
      "unit": "",
      "status": "placeholder"
    }
  },
  "chemical_resistance": {
    "solvent_resistance": {},
    "weathering_uv": {
      "value": null,
      "status": "not_applicable"
    },
    "hydrolysis_resistance": {
      "value": null,
      "status": "not_applicable"
    },
    "flammability_ul94": {
      "value": null,
      "status": "not_applicable"
    },
    "limiting_oxygen_index": {
      "value": null,
      "unit": "%",
      "status": "placeholder"
    },
    "solubility_parameter": {
      "value": null,
      "unit": "MPa^0.5",
      "status": "placeholder"
    }
  },
  "processing": {
    "processing_methods": [
      "microencapsulation (extrinsic)",
      "microvascular network fabrication (extrinsic)",
      "reversible-bond network design (intrinsic)"
    ],
    "processing_temp_range": {
      "value": null,
      "unit": "°C",
      "status": "not_applicable"
    },
    "drying_required": null,
    "shrinkage_rate": {
      "value": null,
      "unit": "%",
      "status": "not_applicable"
    }
  },
  "applications": [
    {
      "sector": "Aerospace",
      "examples": [
        "fiber-reinforced composite fuselages and T-joints"
      ]
    },
    {
      "sector": "Coatings",
      "examples": [
        "corrosion-prevention coatings on metals and microelectronics"
      ]
    },
    {
      "sector": "Electronics",
      "examples": [
        "self-healing screens",
        "electrical conductivity restoration in damaged circuits"
      ]
    }
  ],
  "environmental": {
    "recyclable": null,
    "biodegradable": null,
    "degradation_pathway": null,
    "environmental_notes": "Extending service life via self-repair is itself an environmental/sustainability argument, independent of any single polymer's own recyclability/biodegradability."
  },
  "references": [
    "wiki-self-healing"
  ],
  "media": {
    "hero_image": null,
    "diagrams": [],
    "structure_render_2d": null,
    "structure_render_3d": null
  },
  "toxicity_safety": {
    "ld50_oral_rat": {
      "value": null,
      "unit": "mg/kg",
      "status": "placeholder"
    },
    "nfpa_health_rating": {
      "value": null,
      "unit": "",
      "status": "placeholder"
    },
    "nfpa_flammability_rating": {
      "value": null,
      "unit": "",
      "status": "placeholder"
    },
    "nfpa_reactivity_rating": {
      "value": null,
      "unit": "",
      "status": "placeholder"
    },
    "carcinogenic_classification": {
      "value": null,
      "status": "placeholder"
    },
    "safety_notes": null
  }
}

File: src/content/polymerData/shape-memory-polymers.json
{
  "id": "shape-memory-polymers",
  "slug": "shape-memory-polymers",
  "name": "Shape Memory Polymers (SMPs): The Materials That Remember",
  "abbreviation": [
    "SMPs"
  ],
  "type": "hub",
  "parent": null,
  "cas_number": null,
  "resin_id_code": null,
  "chemical_formula": {
    "empirical": null,
    "structural": null
  },
  "repeat_unit": null,
  "notation_note": "A functional class defined by dual-state shape recovery behavior rather than one chemistry: physically crosslinked examples include polyurethanes and PET-PEO block copolymers; chemically crosslinked examples include crosslinked polyurethanes and PEO-based networks; PEEK-based thermoplastic variants also exist.",
  "iupac_name": null,
  "synonyms": [],
  "aliases": [],
  "chemical_family": [
    "stimuli-responsive-polymer"
  ],
  "backbone_class": null,
  "polymerization_mechanism": [],
  "monomer": [],
  "polymer_class": null,
  "year_of_origin": 2004,
  "era": "The Smart Materials Era (2000-2015)",
  "key_figures": [
    "Andreas Lendlein",
    "Robert Langer"
  ],
  "historical_events_referenced": [
    "SpaceShipOne wins the Ansari X Prize for private crewed spaceflight (4 October 2004)"
  ],
  "historical_images": [
    {
      "src": "~/assets/polymers/shape-memory-polymers/spaceshipone-landing-june-2004.webp",
      "alt": "A small white rocket-powered aircraft with a bulbous nose, twin tail booms and stubby wings, coming in to land over scrubland with its landing gear extended and its wings in the flat, unfeathered position.",
      "caption": "SpaceShipOne landing at Mojave in June 2004, wings flattened back out of the feathered re-entry position it had held minutes earlier.",
      "source_url": "https://commons.wikimedia.org/wiki/File:Kluft-photo-SS1-landing-June-2004-Img_1406c.jpg",
      "author": "Ikluft",
      "license": "CC BY-SA 4.0"
    },
    {
      "src": "~/assets/polymers/shape-memory-polymers/spaceshipone-xprize-crowd-2004.webp",
      "alt": "A dense crowd at an airfield, most people holding up cameras or shading their eyes as they watch the sky, with a jumbo jet-sized carrier aircraft and a large video screen behind them.",
      "caption": "The crowd at Mojave Air and Space Port watching SpaceShipOne's X Prize-winning flight of 4 October 2004.",
      "source_url": "https://commons.wikimedia.org/wiki/File:A_sea_of_people_watch_10_4_2004_as_SpaceShipOne_makes_it_second_flight_photo_Don_Ramey_Logan.jpg",
      "author": "Don Ramey Logan",
      "license": "CC BY-SA 3.0"
    },
    {
      "src": "~/assets/polymers/shape-memory-polymers/robert-langer-laboratory.webp",
      "alt": "An older man with grey hair, wearing a white lab coat over a blue shirt, standing with arms crossed in a laboratory lined with shelves of reagent bottles and equipment.",
      "caption": "Robert Langer, whose MIT lab produced the biodegradable shape-memory network Lendlein trained on and the two later went on to patent together.",
      "source_url": "https://commons.wikimedia.org/wiki/File:Robert_Langer_BioTech_Awards_Video_laboratory.png",
      "author": "Staff videographer",
      "license": "CC BY-SA 3.0"
    },
    {
      "src": "~/assets/polymers/shape-memory-polymers/mit-great-dome.webp",
      "alt": "A domed neoclassical building with tall columns, seen across a snow-covered courtyard framed by bare trees.",
      "caption": "MIT's Great Dome. Lendlein trained as a postdoctoral fellow here in Robert Langer's lab before returning to Germany to found mnemoScience and, later, direct polymer research at GKSS.",
      "source_url": "https://commons.wikimedia.org/wiki/File:Great_dome_of_MIT,_Feb_2021.jpg",
      "author": "Peacearth",
      "license": "CC BY-SA 4.0"
    }
  ],
  "physical": {
    "density": {
      "value": null,
      "unit": "g/cm³",
      "status": "not_applicable",
      "conditions": "Depends entirely on the host chemistry; not a single value for the class."
    },
    "melt_flow_index": {
      "value": null,
      "unit": "g/10min",
      "status": "not_applicable"
    },
    "refractive_index": {
      "value": null,
      "unit": "",
      "status": "not_applicable"
    },
    "dielectric_constant": {
      "value": null,
      "unit": "",
      "status": "not_applicable"
    },
    "electrical_conductivity": {
      "value": null,
      "unit": "S/m",
      "status": "not_applicable"
    },
    "transmittance": {
      "value": null,
      "unit": "%",
      "status": "placeholder"
    },
    "haze": {
      "value": null,
      "unit": "%",
      "status": "placeholder"
    },
    "gloss": {
      "value": null,
      "unit": "%",
      "status": "placeholder"
    },
    "water_absorption": {
      "value": null,
      "unit": "%",
      "status": "placeholder"
    },
    "dielectric_strength": {
      "value": null,
      "unit": "kV/mm",
      "status": "placeholder"
    }
  },
  "synthesis": {
    "polymerization_type": null,
    "common_monomers": [],
    "catalysts": [],
    "industrial_process_notes": "Defined by a dual-state mechanism: the material holds a manufacturer-set 'permanent' shape and a processing-set 'temporary' shape, switching back to permanent when heated past a transition temperature (Ttrans, at either Tg or Tm depending on the system) while staying below the higher-temperature permanent-crosslink-setting point (Tperm). Hard-segment/soft-segment ratio typically runs 20/80 to 80/20. A manufacturing technique called 'mnemosynation', developed at Georgia Tech, uses radiation-induced crosslinking on amorphous thermoplastics to enable mass production via conventional extrusion/injection/blow molding.",
    "synthesis_scheme_image": null
  },
  "structure_morphology": {
    "tacticity": null,
    "crystallinity_typical": {
      "value": null,
      "unit": "%",
      "status": "not_applicable"
    },
    "crystal_structure": null,
    "chain_flexibility_notes": "Two structural categories: physically crosslinked (e.g. polyurethanes, PET-PEO block copolymers, polystyrene-butadiene copolymers) where hard domains act as reversible physical crosslinks, and chemically crosslinked (e.g. crosslinked polyurethanes, PEO-based networks) where covalent crosslinks set the permanent shape.",
    "tg_relation_notes": "The switching temperature Ttrans is set at either the glass transition (Tg) or melting point (Tm) of the soft/switching segment, depending on the specific system design.",
    "molecular_weight": {
      "mn": {
        "value": null,
        "unit": "g/mol",
        "status": "placeholder"
      },
      "mw": {
        "value": null,
        "unit": "g/mol",
        "status": "placeholder"
      },
      "pdi": {
        "value": null,
        "unit": "",
        "status": "placeholder"
      }
    }
  },
  "thermal": {
    "tg": {
      "value": null,
      "unit": "°C",
      "status": "not_applicable"
    },
    "tm": {
      "value": null,
      "unit": "°C",
      "status": "not_applicable"
    },
    "tc": {
      "value": null,
      "unit": "°C",
      "status": "not_applicable"
    },
    "hdt": {
      "value": null,
      "unit": "°C",
      "status": "not_applicable"
    },
    "decomposition_onset": {
      "value": null,
      "unit": "°C",
      "status": "not_applicable"
    },
    "thermal_conductivity": {
      "value": null,
      "unit": "W/(m·K)",
      "status": "not_applicable"
    }
  },
  "mechanical": {
    "tensile_modulus": {
      "value": null,
      "unit": "MPa",
      "status": "not_applicable"
    },
    "yield_strength": {
      "value": null,
      "unit": "MPa",
      "status": "not_applicable"
    },
    "tensile_strength_at_break": {
      "value": null,
      "unit": "MPa",
      "status": "not_applicable"
    },
    "elongation_at_break": {
      "value": null,
      "unit": "%",
      "status": "not_applicable"
    },
    "impact_izod": {
      "value": null,
      "unit": "J/m",
      "status": "not_applicable"
    },
    "impact_charpy": {
      "value": null,
      "unit": "kJ/m²",
      "status": "not_applicable"
    },
    "hardness": {
      "value": null,
      "unit": "Shore",
      "status": "not_applicable"
    },
    "flexural_modulus": {
      "value": null,
      "unit": "MPa",
      "status": "not_applicable"
    },
    "poissons_ratio": {
      "value": null,
      "unit": "",
      "status": "placeholder"
    },
    "coefficient_of_friction": {
      "value": null,
      "unit": "",
      "status": "placeholder"
    }
  },
  "chemical_resistance": {
    "solvent_resistance": {},
    "weathering_uv": {
      "value": null,
      "status": "not_applicable"
    },
    "hydrolysis_resistance": {
      "value": null,
      "status": "not_applicable"
    },
    "flammability_ul94": {
      "value": null,
      "status": "not_applicable"
    },
    "limiting_oxygen_index": {
      "value": null,
      "unit": "%",
      "status": "placeholder"
    },
    "solubility_parameter": {
      "value": null,
      "unit": "MPa^0.5",
      "status": "placeholder"
    }
  },
  "processing": {
    "processing_methods": [
      "extrusion",
      "injection molding",
      "blow molding",
      "radiation-induced crosslinking (mnemosynation)",
      "4D printing"
    ],
    "processing_temp_range": {
      "value": null,
      "unit": "°C",
      "status": "not_applicable"
    },
    "drying_required": null,
    "shrinkage_rate": {
      "value": null,
      "unit": "%",
      "status": "not_applicable"
    }
  },
  "applications": [
    {
      "sector": "Medical",
      "examples": [
        "orthopedic devices",
        "cardiovascular stents",
        "punctal plugs",
        "glaucoma shunts",
        "self-adjusting-tension sutures"
      ]
    },
    {
      "sector": "Aerospace",
      "examples": [
        "morphing aircraft wings (DARPA testing up to 150% shape change)",
        "deployable hinges"
      ]
    },
    {
      "sector": "Industrial & consumer",
      "examples": [
        "building insulation foams",
        "sports equipment",
        "photonic devices",
        "anti-counterfeiting labels",
        "4D-printed hands-free door openers"
      ]
    }
  ],
  "environmental": {
    "recyclable": null,
    "biodegradable": null,
    "degradation_pathway": null,
    "environmental_notes": null
  },
  "references": [
    "wiki-smp"
  ],
  "media": {
    "hero_image": null,
    "diagrams": [],
    "structure_render_2d": null,
    "structure_render_3d": null
  },
  "toxicity_safety": {
    "ld50_oral_rat": {
      "value": null,
      "unit": "mg/kg",
      "status": "placeholder"
    },
    "nfpa_health_rating": {
      "value": null,
      "unit": "",
      "status": "placeholder"
    },
    "nfpa_flammability_rating": {
      "value": null,
      "unit": "",
      "status": "placeholder"
    },
    "nfpa_reactivity_rating": {
      "value": null,
      "unit": "",
      "status": "placeholder"
    },
    "carcinogenic_classification": {
      "value": null,
      "status": "placeholder"
    },
    "safety_notes": null
  }
}

File: src/content/polymerData/starch.json
{
  "id": "starch",
  "slug": "starch",
  "name": "Starch: Nature's Energy Reservoir",
  "abbreviation": [],
  "type": "hub",
  "parent": null,
  "cas_number": "9005-25-8",
  "resin_id_code": null,
  "chemical_formula": {
    "empirical": "(C6H10O5)n",
    "structural": "[C6H7O2(OH)3]n"
  },
  "repeat_unit": "{[][>]O[C@H]1[C@H](O)[C@@H](O)[C@@H]([<])O[C@@H]1CO[]}",
  "smiles_depiction": "*O[C@H]1[C@H](O)[C@@H](O)[C@@H](*)O[C@@H]1CO",
  "notation_note": "The alpha-1,4-linked glucopyranose unit is shown in condensed form (ring core plus three hydroxyls), the same sugar and the same formula as cellulose, joined the other way round, which is the whole difference between food and firewood. Real starch is a mixture of linear amylose and branched amylopectin, whose alpha-1,6 branch points are not shown.",
  "iupac_name": null,
  "synonyms": [
    "amylum"
  ],
  "aliases": [
    {
      "name": "amylum",
      "autolinkable": false
    }
  ],
  "chemical_family": [
    "polysaccharide"
  ],
  "backbone_class": "heterochain",
  "polymerization_mechanism": [
    "natural-biosynthesis"
  ],
  "monomer": [
    {
      "name": "D-glucose (α-glucopyranose)",
      "wikipedia_url": "https://en.wikipedia.org/wiki/Glucose"
    }
  ],
  "polymer_class": null,
  "year_of_origin": 1834,
  "era": "Decoding Nature's Legacy (1833-1902)",
  "key_figures": [
    "Anselme Payen"
  ],
  "historical_events_referenced": [],
  "historical_images": [
    {
      "src": "~/assets/polymers/starch/rice-terraces-asia.webp",
      "alt": "Aerial view of steep, terraced rice paddies wrapped around a hillside village of thatched and tin-roofed houses, the paddies flooded and reflecting the sky.",
      "caption": "Rice terraces in the Philippine Cordilleras, a form of cultivation practiced in Asia for over two thousand years: starch farming as old engineering.",
      "source_url": "https://commons.wikimedia.org/wiki/File:Banaue_Philippines_Batad-Rice-Terraces-02.jpg",
      "author": "CEphoto, Uwe Aranas",
      "license": "CC BY-SA 4.0"
    },
    {
      "src": "~/assets/polymers/starch/anselme-payen-portrait.webp",
      "alt": "Nineteenth-century engraved portrait of an older balding man in profile, wearing a dark coat, waistcoat and cravat.",
      "caption": "Anselme Payen, whose 1834 memoir with Persoz first separated starch itself from the husk and fiber surrounding it in the plant.",
      "source_url": "https://commons.wikimedia.org/wiki/File:Anselme_Payen.jpg",
      "author": "Jean Baptiste Adolphe Lafosse",
      "license": "Public domain"
    },
    {
      "src": "~/assets/polymers/starch/potato-starch-polarized-light.webp",
      "alt": "Micrograph of many rounded, translucent potato starch granules under polarized light, each showing a bright four-armed cross of interference colors against a pink background.",
      "caption": "Potato starch granules under polarized light. The crosses mark the semicrystalline layering inside each granule: order built for storage, not for strength.",
      "source_url": "https://commons.wikimedia.org/wiki/File:Potato_Starch_Polarized_light_100x.jpg",
      "author": "Photon 400 750",
      "license": "CC BY-SA 4.0"
    },
    {
      "src": "~/assets/polymers/starch/oswego-starch-factory-1876.webp",
      "alt": "An 1876 bird's-eye engraving of a large riverside starch factory complex, with tall smoking chimneys, rows of multi-storey brick mill buildings, a rail spur, and horse-drawn wagons on the street below.",
      "caption": "The Kingsford starch works at Oswego, New York, in 1876, by then already one of the largest starch factories in the world, built on the same wet-milling principle used today.",
      "source_url": "https://commons.wikimedia.org/wiki/File:LOSSING(1876)_p150_OSWEGO_STARCH_FACTORY,_OSWEGO,_NY_(T._KINGSFORD_%26_SONS).jpg",
      "author": "Unknown author",
      "license": "Public domain"
    },
    {
      "src": "~/assets/polymers/starch/thermoplastic-starch-packaging.webp",
      "alt": "A small heap of pale yellow, cylindrical, foam-like packing chips on a dark background, with two loose pieces set apart from the pile.",
      "caption": "Loose-fill packaging chips made from thermoplastic starch. They are a modern, compostable answer to the same question Payen was quietly answering in 1834: what, exactly, is this stuff made of?",
      "source_url": "https://commons.wikimedia.org/wiki/File:St%C3%A4rke-Packstoff_P%C3%B6mpel_CG.jpg",
      "author": "Christian Gahle, nova-Institut GmbH",
      "license": "CC BY-SA 3.0"
    }
  ],
  "physical": {
    "density": {
      "value": null,
      "range_min": 1.34,
      "range_max": 1.65,
      "unit": "g/cm³",
      "conditions": "20 °C, native granules; varies by botanical source (e.g. maize, potato, wheat).",
      "status": "verified",
      "evidence_level": "handbook",
      "source": "handbook-wypych-2016"
    },
    "melt_flow_index": {
      "value": null,
      "unit": "g/10min",
      "status": "not_applicable"
    },
    "refractive_index": {
      "value": null,
      "range_min": 1.523,
      "range_max": 1.535,
      "unit": "",
      "conditions": "Potato starch, 25 °C, 589 nm; two principal indices reported (birefringent granules).",
      "status": "verified",
      "evidence_level": "handbook",
      "source": "handbook-mark-1999"
    },
    "dielectric_constant": {
      "value": null,
      "unit": "",
      "status": "placeholder"
    },
    "electrical_conductivity": {
      "value": null,
      "unit": "S/m",
      "status": "placeholder"
    },
    "transmittance": {
      "value": null,
      "unit": "%",
      "status": "placeholder"
    },
    "haze": {
      "value": null,
      "unit": "%",
      "status": "placeholder"
    },
    "gloss": {
      "value": null,
      "unit": "%",
      "status": "placeholder"
    },
    "water_absorption": {
      "value": 22.5,
      "unit": "%",
      "conditions": "equilibrium immersion in water, 23 °C; equilibrium moisture uptake at 50% RH/23 °C is much lower, 10.2–13.3%.",
      "status": "verified",
      "evidence_level": "handbook",
      "source": "handbook-wypych-2016"
    },
    "dielectric_strength": {
      "value": null,
      "unit": "kV/mm",
      "status": "placeholder"
    }
  },
  "synthesis": {
    "polymerization_type": null,
    "common_monomers": [],
    "catalysts": [],
    "industrial_process_notes": "Not industrially polymerized, but biosynthesized in plants and harvested via wet milling: grinding, washing, and sieving to separate starch granules from other plant material (corn, potato, wheat, rice, cassava, and other crops), followed by drying. Enzymatic liquefaction (amylase) and saccharification convert starch into dextrins, maltose, and glucose syrups for many industrial uses.",
    "synthesis_scheme_image": null
  },
  "structure_morphology": {
    "tacticity": null,
    "crystallinity_typical": {
      "value": null,
      "range_min": 25,
      "range_max": 45,
      "unit": "%",
      "conditions": "Native starch granules; wheat starch reported narrower at 32–36%. Becomes essentially amorphous after processing/gelatinization.",
      "status": "verified",
      "evidence_level": "handbook",
      "source": "handbook-wypych-2016"
    },
    "crystal_structure": "Semi-crystalline granules with concentric layering of amylose and amylopectin.",
    "chain_flexibility_notes": null,
    "tg_relation_notes": null,
    "molecular_weight": {
      "mn": {
        "value": 214000,
        "unit": "g/mol",
        "conditions": "Regular dent corn (maize) starch, whole granule, size-exclusion chromatography. Varies greatly with source: waxy maize 1.48e5, high-amylose corn 4.8–5.4e4.",
        "status": "verified",
        "evidence_level": "handbook",
        "source": "handbook-mark-1999"
      },
      "mw": {
        "value": 14500000,
        "unit": "g/mol",
        "conditions": "Regular dent corn (maize) starch, whole granule, size-exclusion chromatography. Varies greatly with source: waxy maize 2.18e7, high-amylose corn 3.96–5.75e6.",
        "status": "verified",
        "evidence_level": "handbook",
        "source": "handbook-mark-1999"
      },
      "pdi": {
        "value": 68,
        "unit": "",
        "conditions": "Regular dent corn (maize) starch. Waxy maize and high-amylose corn grades reported much broader, PDI 82–147.",
        "status": "verified",
        "evidence_level": "handbook",
        "source": "handbook-mark-1999"
      }
    }
  },
  "thermal": {
    "tg": {
      "value": -55,
      "unit": "°C",
      "conditions": "Native starch shows two transitions, -55 °C and 27–43 °C, both moisture-dependent; a much higher extrapolated Tg (~223 °C) is reported for anhydrous corn starch.",
      "status": "verified",
      "evidence_level": "handbook",
      "source": "handbook-wypych-2016"
    },
    "tm": {
      "value": null,
      "unit": "°C",
      "status": "not_applicable",
      "conditions": "Decomposes rather than melting; undergoes gelatinization in warm water instead of a true melt transition."
    },
    "tc": {
      "value": null,
      "unit": "°C",
      "status": "not_applicable"
    },
    "hdt": {
      "value": null,
      "unit": "°C",
      "status": "not_applicable"
    },
    "decomposition_onset": {
      "value": null,
      "range_min": 240,
      "range_max": 250,
      "unit": "°C",
      "conditions": "Estimated onset, reported under the DSC 'melting temperature' row since starch decomposes rather than showing a true melt endotherm.",
      "status": "verified",
      "evidence_level": "handbook",
      "source": "handbook-wypych-2016"
    },
    "thermal_conductivity": {
      "value": null,
      "unit": "W/(m·K)",
      "status": "placeholder"
    }
  },
  "mechanical": {
    "tensile_modulus": {
      "value": null,
      "range_min": 1020,
      "range_max": 1140,
      "unit": "MPa",
      "conditions": "Native/unplasticized starch; a much lower elastic modulus (9–38.7 MPa) is reported elsewhere in the same source, likely a plasticized or hydrated grade.",
      "status": "verified",
      "evidence_level": "handbook",
      "source": "handbook-wypych-2016"
    },
    "yield_strength": {
      "value": null,
      "range_min": 1.4,
      "range_max": 22,
      "unit": "MPa",
      "conditions": "Tensile stress at yield; wide range reflects different starch products/grades and moisture content.",
      "status": "verified",
      "evidence_level": "handbook",
      "source": "handbook-wypych-2016"
    },
    "tensile_strength_at_break": {
      "value": null,
      "range_min": 1.6,
      "range_max": 2.1,
      "unit": "MPa",
      "status": "verified",
      "evidence_level": "handbook",
      "source": "handbook-wypych-2016"
    },
    "elongation_at_break": {
      "value": null,
      "range_min": 27,
      "range_max": 84,
      "unit": "%",
      "status": "verified",
      "evidence_level": "handbook",
      "source": "handbook-wypych-2016"
    },
    "impact_izod": {
      "value": null,
      "unit": "J/m",
      "status": "not_applicable"
    },
    "impact_charpy": {
      "value": null,
      "unit": "kJ/m²",
      "status": "not_applicable"
    },
    "hardness": {
      "value": null,
      "unit": "Shore",
      "status": "not_applicable"
    },
    "flexural_modulus": {
      "value": null,
      "unit": "MPa",
      "status": "placeholder"
    },
    "poissons_ratio": {
      "value": null,
      "unit": "",
      "status": "placeholder"
    },
    "coefficient_of_friction": {
      "value": null,
      "unit": "",
      "status": "placeholder"
    }
  },
  "chemical_resistance": {
    "solvent_resistance": {
      "cold_water": {
        "value": "Insoluble (swells); dissolves/gelatinizes on heating",
        "status": "estimated",
        "evidence_level": "tertiary",
        "source": "wiki-starch"
      },
      "ethanol": {
        "value": "Insoluble",
        "status": "estimated",
        "evidence_level": "tertiary",
        "source": "wiki-starch"
      }
    },
    "weathering_uv": {
      "value": null,
      "status": "placeholder"
    },
    "hydrolysis_resistance": {
      "value": "poor: readily hydrolyzed by acid and enzymes",
      "conditions": "The alpha-glucopyranose linkage is more susceptible to hydrolysis/enzyme attack than the beta linkage in cellulose.",
      "status": "verified",
      "evidence_level": "handbook",
      "source": "handbook-mark-1999"
    },
    "flammability_ul94": {
      "value": null,
      "status": "not_applicable"
    },
    "limiting_oxygen_index": {
      "value": null,
      "unit": "%",
      "status": "placeholder"
    },
    "solubility_parameter": {
      "value": null,
      "unit": "MPa^0.5",
      "status": "placeholder"
    }
  },
  "processing": {
    "processing_methods": [
      "wet milling",
      "gelatinization/casting",
      "extrusion (for bioplastic blends)"
    ],
    "processing_temp_range": {
      "value": null,
      "range_min": 160,
      "range_max": 180,
      "unit": "°C",
      "conditions": "160 °C extrusion; 180 °C melt/injection molding (thermoplastic starch).",
      "status": "verified",
      "evidence_level": "handbook",
      "source": "handbook-wypych-2016"
    },
    "drying_required": null,
    "shrinkage_rate": {
      "value": null,
      "unit": "%",
      "status": "placeholder"
    }
  },
  "applications": [
    {
      "sector": "Food",
      "examples": [
        "thickeners/stabilizers",
        "corn syrups and sweeteners",
        "resistant starch dietary fiber"
      ]
    },
    {
      "sector": "Paper",
      "examples": [
        "sizing agent",
        "coating binder"
      ],
      "notes": "Largest non-food application."
    },
    {
      "sector": "Adhesives",
      "examples": [
        "corrugated board bonding",
        "wallpaper glue"
      ]
    },
    {
      "sector": "Textiles",
      "examples": [
        "warp sizing"
      ]
    },
    {
      "sector": "Bioplastics & biofuels",
      "examples": [
        "biodegradable polymer feedstock",
        "PLA precursor",
        "corn ethanol fermentation feedstock"
      ]
    },
    {
      "sector": "Pharmaceutical",
      "examples": [
        "tablet disintegrant and binder"
      ]
    }
  ],
  "environmental": {
    "recyclable": false,
    "biodegradable": true,
    "degradation_pathway": "Enzymatic/microbial hydrolysis of glycosidic linkages; readily biodegradable.",
    "environmental_notes": "Renewable, widely used as a biodegradable-plastics feedstock (e.g. PLA precursor)."
  },
  "references": [
    "wiki-starch",
    "handbook-wypych-2016",
    "handbook-mark-1999"
  ],
  "media": {
    "hero_image": null,
    "diagrams": [],
    "structure_render_2d": {
      "src": "~/assets/structures/starch.svg",
      "alt": "Repeat unit of Starch, drawn as a skeletal structure with polymer brackets",
      "source_url": "",
      "author": "Atlas of Polymers",
      "license": "CC BY-SA 4.0",
      "tool": "ChemDraw",
      "generated_date": "2026-07-27"
    },
    "structure_render_3d": {
      "src": "/structures/starch.sdf",
      "alt": "Ball-and-stick model of one Starch repeat unit",
      "caption": "A three-unit model is available alongside this one.",
      "source_url": "",
      "author": "Atlas of Polymers",
      "license": "CC BY-SA 4.0",
      "tool": "ChemDraw",
      "generated_date": "2026-07-27"
    }
  },
  "toxicity_safety": {
    "ld50_oral_rat": {
      "value": 5000,
      "unit": "mg/kg",
      "conditions": "reported as >5,000 mg/kg (practically non-toxic)",
      "status": "verified",
      "evidence_level": "handbook",
      "source": "handbook-wypych-2016"
    },
    "nfpa_health_rating": {
      "value": 1,
      "unit": "",
      "status": "verified",
      "evidence_level": "handbook",
      "source": "handbook-wypych-2016"
    },
    "nfpa_flammability_rating": {
      "value": 1,
      "unit": "",
      "status": "verified",
      "evidence_level": "handbook",
      "source": "handbook-wypych-2016"
    },
    "nfpa_reactivity_rating": {
      "value": 0,
      "unit": "",
      "status": "verified",
      "evidence_level": "handbook",
      "source": "handbook-wypych-2016"
    },
    "carcinogenic_classification": {
      "value": "not listed by ACGIH, NIOSH, NTP",
      "status": "verified",
      "evidence_level": "handbook",
      "source": "handbook-wypych-2016"
    },
    "safety_notes": "TLV (ACGIH) 10 mg/m³; OSHA exposure limit 5 mg/m³ (respirable), 15 mg/m³ (total dust)."
  }
}
