Repository: kiarashfa/PolymerAtlas

# Atlas of Polymers

A free, history-narrated encyclopedia of the polymers that made the modern
world, with 96 entries across seven eras (1833 onward), from nature's
macromolecules to designed smart materials. No ads, no logins, no tracking.

Each polymer page pairs an author-written historical narrative with a fully
structured, cited property dataset: identity, classification, history,
synthesis, structure & morphology, physical / thermal / mechanical
properties, chemical resistance, processing, applications, environmental &
recycling notes, and numbered references. Values that haven't been verified
yet say so honestly; nothing is faked.

File: src/content/polymerData/styrene-acrylonitrile.json
{
  "id": "styrene-acrylonitrile",
  "slug": "styrene-acrylonitrile",
  "name": "Styrene-Acrylonitrile (SAN): The Clear, Tough Cousin That Paved the Way",
  "abbreviation": [
    "SAN"
  ],
  "type": "hub",
  "parent": null,
  "cas_number": "9003-54-7",
  "resin_id_code": null,
  "chemical_formula": {
    "empirical": "(C8H8)x·(C3H3N)y",
    "structural": "[-CH2-CH(C6H5)-]x[-CH2-CH(CN)-]y"
  },
  "repeat_unit": "{[][$]CC(c1ccccc1)[$],[$]CC(C#N)[$][]}",
  "smiles_depiction": "*CC(c1ccccc1)*.*CC(C#N)*",
  "notation_note": "A statistical (random) copolymer, typically 70–80% styrene by weight; the two brackets show the two monomer units and their approximate ratio, not a block sequence, since the two are mixed at random along the chain.",
  "iupac_name": null,
  "synonyms": [],
  "aliases": [],
  "chemical_family": [
    "styrenic",
    "acrylic"
  ],
  "backbone_class": "carbon-chain",
  "polymerization_mechanism": [
    "free-radical"
  ],
  "monomer": [
    {
      "name": "Styrene",
      "wikipedia_url": "https://en.wikipedia.org/wiki/Styrene"
    },
    {
      "name": "Acrylonitrile",
      "wikipedia_url": "https://en.wikipedia.org/wiki/Acrylonitrile"
    }
  ],
  "polymer_class": "thermoplastic",
  "year_of_origin": 1941,
  "era": "The Wartime Innovation Period (1939-1945)",
  "key_figures": [],
  "historical_events_referenced": [],
  "historical_images": [
    {
      "src": "~/assets/polymers/styrene-acrylonitrile/pearl-harbor-attack-1941.webp",
      "alt": "A warship listing and burning at anchor, engulfed in a vast column of black smoke, photographed from water level with a smaller vessel spraying firefighting water in the foreground.",
      "caption": "Pearl Harbor, 7 December 1941. Within ten weeks, Japan's advance through Southeast Asia would cut off nearly all of America's natural rubber.",
      "source_url": "https://commons.wikimedia.org/wiki/File:Pearl_Harbor_Attack,_7_December_1941_-_80-G-19942.jpg",
      "author": "U.S. Navy",
      "license": "Public domain"
    },
    {
      "src": "~/assets/polymers/styrene-acrylonitrile/scrap-rubber-drive-1942.webp",
      "alt": "A donkey pulling a two-wheeled cart heaped with old tires past a filling station, with two men seated among the load.",
      "caption": "Old tires collected for a wartime scrap rubber drive: the shortage reached rural roads as well as city streets.",
      "source_url": "https://commons.wikimedia.org/wiki/File:Scrap_Rubber_Drive_-_NARA_-_196503.jpg",
      "author": "Unknown author",
      "license": "Public domain"
    },
    {
      "src": "~/assets/polymers/styrene-acrylonitrile/goodrich-synthetic-rubber-1941.webp",
      "alt": "Two factory workers in overalls bent over a rolling mill, guiding a thick, damp white sheet of rubber crumb between heavy rollers.",
      "caption": "Synthetic rubber coming off the rolling mill at B.F. Goodrich's Akron plant in 1941, part of the wartime buildup that made acrylonitrile a bulk American chemical for the first time.",
      "source_url": "https://commons.wikimedia.org/wiki/File:Sheet_of_synthetic_rubber_coming_off_the_rolling_mill_at_the_plant_of_Goodrich.jpg",
      "author": "Alfred T. Palmer",
      "license": "Public domain"
    },
    {
      "src": "~/assets/polymers/styrene-acrylonitrile/scrap-rubber-poster-wpb.webp",
      "alt": "A four-panel wartime poster illustrating a gas mask, a life raft, a scout car and a heavy bomber, each labelled with the pounds of rubber it required, above the headline 'America needs your scrap rubber'.",
      "caption": "A 1942 War Production Board poster spelling out, item by item, just how much of the war effort ran on rubber. That shortage pushed acrylonitrile into bulk American production in the first place.",
      "source_url": "https://commons.wikimedia.org/wiki/File:America_needs_your_scrap_rubber.jpg",
      "author": "Boston Public Library",
      "license": "CC BY 2.0"
    }
  ],
  "physical": {
    "density": {
      "value": 1.08,
      "range_min": 1.07,
      "range_max": 1.09,
      "unit": "g/cm³",
      "status": "verified",
      "evidence_level": "handbook",
      "source": "handbook-wypych-2016",
      "conditions": "20 °C."
    },
    "melt_flow_index": {
      "value": 7.5,
      "unit": "g/10min",
      "status": "verified",
      "evidence_level": "handbook",
      "source": "handbook-wypych-2016",
      "conditions": "230 °C/3.8 kg."
    },
    "refractive_index": {
      "value": 1.57,
      "unit": "",
      "status": "verified",
      "evidence_level": "handbook",
      "source": "handbook-wypych-2016",
      "conditions": "20 °C."
    },
    "dielectric_constant": {
      "value": 2.85,
      "range_min": 2.7,
      "range_max": 3,
      "unit": "",
      "status": "verified",
      "evidence_level": "handbook",
      "source": "handbook-wypych-2016",
      "conditions": "100 Hz to 1 MHz."
    },
    "electrical_conductivity": {
      "value": null,
      "range_max": 1e-13,
      "unit": "S/m",
      "status": "verified",
      "evidence_level": "handbook",
      "source": "handbook-wypych-2016",
      "conditions": "Upper bound; reciprocal of reported volume resistivity (>1×10¹³ Ω·m)."
    },
    "transmittance": {
      "value": 88.5,
      "range_min": 85,
      "range_max": 92,
      "unit": "%",
      "status": "verified",
      "evidence_level": "handbook",
      "source": "handbook-wypych-2016"
    },
    "haze": {
      "value": null,
      "unit": "%",
      "status": "placeholder"
    },
    "gloss": {
      "value": null,
      "unit": "%",
      "status": "placeholder"
    },
    "water_absorption": {
      "value": 0.3,
      "range_min": 0.25,
      "range_max": 0.35,
      "unit": "%",
      "status": "verified",
      "evidence_level": "handbook",
      "source": "handbook-wypych-2016",
      "conditions": "Equilibrium, immersed in water at 23 °C."
    },
    "dielectric_strength": {
      "value": null,
      "unit": "kV/mm",
      "status": "placeholder"
    }
  },
  "synthesis": {
    "polymerization_type": "free-radical chain-growth copolymerization",
    "common_monomers": [
      "styrene",
      "acrylonitrile"
    ],
    "catalysts": [],
    "industrial_process_notes": "Random copolymerization of styrene (70–80 wt%) and acrylonitrile (20–30 wt%). Higher acrylonitrile content improves mechanical strength and chemical resistance but introduces a yellowish tint. SAN itself later became the base resin for ABS, when polybutadiene rubber particles (10–20 micrometers) are dispersed/grafted into it to add toughness.",
    "synthesis_scheme_image": null
  },
  "structure_morphology": {
    "tacticity": null,
    "crystallinity_typical": {
      "value": 0,
      "unit": "%",
      "status": "estimated",
      "evidence_level": "tertiary",
      "source": "wiki-san-resin",
      "conditions": "Amorphous, transparent random copolymer."
    },
    "crystal_structure": null,
    "chain_flexibility_notes": "Brittle relative to rubber-toughened ABS, which is precisely why ABS was later developed by adding polybutadiene to a SAN-like matrix.",
    "tg_relation_notes": null,
    "molecular_weight": {
      "mn": {
        "value": null,
        "unit": "g/mol",
        "status": "placeholder"
      },
      "mw": {
        "value": 175000,
        "range_min": 165000,
        "range_max": 185000,
        "unit": "g/mol",
        "status": "verified",
        "evidence_level": "handbook",
        "source": "handbook-wypych-2016"
      },
      "pdi": {
        "value": null,
        "unit": "",
        "status": "placeholder"
      }
    }
  },
  "thermal": {
    "tg": {
      "value": 107.5,
      "range_min": 103,
      "range_max": 112,
      "unit": "°C",
      "status": "verified",
      "evidence_level": "handbook",
      "source": "handbook-wypych-2016",
      "conditions": "Experimental range; giving SAN boiling-water resistance that plain polystyrene lacks."
    },
    "tm": {
      "value": null,
      "unit": "°C",
      "status": "not_applicable",
      "conditions": "Amorphous; no true melting point."
    },
    "tc": {
      "value": null,
      "unit": "°C",
      "status": "not_applicable"
    },
    "hdt": {
      "value": 95,
      "range_min": 86,
      "range_max": 104,
      "unit": "°C",
      "status": "verified",
      "evidence_level": "handbook",
      "source": "handbook-wypych-2016",
      "conditions": "1.8 MPa."
    },
    "decomposition_onset": {
      "value": 260,
      "unit": "°C",
      "status": "verified",
      "evidence_level": "handbook",
      "source": "handbook-wypych-2016",
      "conditions": "Reported as 'decomposition temperature' (onset not separately specified)."
    },
    "thermal_conductivity": {
      "value": null,
      "unit": "W/(m·K)",
      "status": "placeholder"
    }
  },
  "mechanical": {
    "tensile_modulus": {
      "value": 3750,
      "range_min": 3600,
      "range_max": 3900,
      "unit": "MPa",
      "status": "verified",
      "evidence_level": "handbook",
      "source": "handbook-wypych-2016"
    },
    "yield_strength": {
      "value": null,
      "unit": "MPa",
      "status": "not_applicable",
      "conditions": "Rigid, brittle copolymer with no distinct yield region reported (low elongation at break, 2.5–4%); see tensile_strength_at_break."
    },
    "tensile_strength_at_break": {
      "value": 70,
      "range_min": 61,
      "range_max": 79,
      "unit": "MPa",
      "status": "verified",
      "evidence_level": "handbook",
      "source": "handbook-wypych-2016",
      "conditions": "Source reports unqualified 'tensile strength'."
    },
    "elongation_at_break": {
      "value": 3.25,
      "range_min": 2.5,
      "range_max": 4,
      "unit": "%",
      "status": "verified",
      "evidence_level": "handbook",
      "source": "handbook-wypych-2016"
    },
    "impact_izod": {
      "value": 25.35,
      "range_min": 24,
      "range_max": 26.7,
      "unit": "J/m",
      "status": "verified",
      "evidence_level": "handbook",
      "source": "handbook-mark-1999",
      "test_standard": "ASTM D256",
      "conditions": "Two named commercial grades (Lustran-35, Tyril-880)."
    },
    "impact_charpy": {
      "value": 2,
      "range_min": 1.5,
      "range_max": 2.5,
      "unit": "kJ/m²",
      "status": "verified",
      "evidence_level": "handbook",
      "source": "handbook-wypych-2016",
      "conditions": "Notched, 23 °C."
    },
    "hardness": {
      "value": null,
      "unit": "Shore",
      "status": "placeholder"
    },
    "flexural_modulus": {
      "value": null,
      "unit": "MPa",
      "status": "placeholder"
    },
    "poissons_ratio": {
      "value": 0.366,
      "unit": "",
      "status": "verified",
      "evidence_level": "handbook",
      "source": "handbook-wypych-2016"
    },
    "coefficient_of_friction": {
      "value": null,
      "unit": "",
      "status": "placeholder"
    }
  },
  "chemical_resistance": {
    "solvent_resistance": {
      "acids": { "value": "good", "status": "verified", "evidence_level": "handbook", "source": "handbook-wypych-2016" },
      "alcohols": { "value": "good", "status": "verified", "evidence_level": "handbook", "source": "handbook-wypych-2016" },
      "alkalis": { "value": "very good", "status": "verified", "evidence_level": "handbook", "source": "handbook-wypych-2016" },
      "aliphatic hydrocarbons": { "value": "good", "status": "verified", "evidence_level": "handbook", "source": "handbook-wypych-2016" },
      "aromatic hydrocarbons": { "value": "poor", "status": "verified", "evidence_level": "handbook", "source": "handbook-wypych-2016" },
      "esters": { "value": "poor", "status": "verified", "evidence_level": "handbook", "source": "handbook-wypych-2016" },
      "greases & oils": { "value": "poor", "status": "verified", "evidence_level": "handbook", "source": "handbook-wypych-2016" },
      "halogenated hydrocarbons": { "value": "poor", "status": "verified", "evidence_level": "handbook", "source": "handbook-wypych-2016" },
      "ketones": { "value": "poor", "status": "verified", "evidence_level": "handbook", "source": "handbook-wypych-2016" }
    },
    "weathering_uv": {
      "value": null,
      "status": "placeholder"
    },
    "hydrolysis_resistance": {
      "value": "Resistant to boiling water (unlike plain polystyrene)",
      "status": "verified",
      "evidence_level": "tertiary",
      "source": "wiki-san-resin"
    },
    "flammability_ul94": {
      "value": "HB",
      "status": "verified",
      "evidence_level": "handbook",
      "source": "handbook-wypych-2016",
      "conditions": "1.6/0.8 mm specimen thickness."
    },
    "limiting_oxygen_index": {
      "value": 18,
      "unit": "%",
      "status": "verified",
      "evidence_level": "handbook",
      "source": "handbook-wypych-2016"
    },
    "solubility_parameter": {
      "value": null,
      "unit": "MPa^0.5",
      "status": "placeholder"
    }
  },
  "processing": {
    "processing_methods": [
      "injection molding",
      "extrusion"
    ],
    "processing_temp_range": {
      "value": 240,
      "range_min": 220,
      "range_max": 260,
      "unit": "°C",
      "status": "verified",
      "evidence_level": "handbook",
      "source": "handbook-wypych-2016",
      "conditions": "Injection molding; extrusion runs 220–240 °C."
    },
    "drying_required": true,
    "shrinkage_rate": {
      "value": 0.5,
      "range_min": 0.3,
      "range_max": 0.7,
      "unit": "%",
      "status": "verified",
      "evidence_level": "handbook",
      "source": "handbook-wypych-2016"
    }
  },
  "applications": [
    {
      "sector": "Food & consumer",
      "examples": [
        "food containers",
        "water bottles",
        "kitchenware",
        "cosmetic jars"
      ]
    },
    {
      "sector": "Electronics",
      "examples": [
        "computer product housings",
        "battery cases"
      ]
    },
    {
      "sector": "Optical",
      "examples": [
        "plastic optical fibers"
      ]
    }
  ],
  "environmental": {
    "recyclable": true,
    "biodegradable": false,
    "degradation_pathway": null,
    "environmental_notes": null
  },
  "references": [
    "wiki-san-resin",
    "handbook-wypych-2016",
    "handbook-mark-1999"
  ],
  "media": {
    "hero_image": null,
    "diagrams": [],
    "structure_render_2d": {
      "src": "~/assets/structures/styrene-acrylonitrile.svg",
      "alt": "Repeat unit of Styrene-Acrylonitrile, drawn as a skeletal structure with polymer brackets",
      "source_url": "",
      "author": "Atlas of Polymers",
      "license": "CC BY-SA 4.0",
      "tool": "ChemDraw",
      "generated_date": "2026-07-27"
    },
    "structure_render_3d": {
      "src": "/structures/styrene-acrylonitrile.sdf",
      "alt": "Ball-and-stick model of one Styrene-Acrylonitrile repeat unit",
      "caption": "A three-unit model is available alongside this one.",
      "source_url": "",
      "author": "Atlas of Polymers",
      "license": "CC BY-SA 4.0",
      "tool": "ChemDraw",
      "generated_date": "2026-07-27"
    }
  },
  "toxicity_safety": {
    "ld50_oral_rat": {
      "value": 1800,
      "unit": "mg/kg",
      "status": "verified",
      "evidence_level": "handbook",
      "source": "handbook-wypych-2016"
    },
    "nfpa_health_rating": {
      "value": 0,
      "unit": "",
      "status": "verified",
      "evidence_level": "handbook",
      "source": "handbook-wypych-2016",
      "conditions": "HMIS rating, 0–4 scale."
    },
    "nfpa_flammability_rating": {
      "value": 1,
      "unit": "",
      "status": "verified",
      "evidence_level": "handbook",
      "source": "handbook-wypych-2016",
      "conditions": "HMIS rating, 0–4 scale."
    },
    "nfpa_reactivity_rating": {
      "value": 0,
      "unit": "",
      "status": "verified",
      "evidence_level": "handbook",
      "source": "handbook-wypych-2016",
      "conditions": "HMIS rating, 0–4 scale."
    },
    "carcinogenic_classification": {
      "value": "not listed by ACGIH, NIOSH, NTP",
      "status": "verified",
      "evidence_level": "handbook",
      "source": "handbook-wypych-2016"
    },
    "safety_notes": "Skin (rabbit) LD50: 2,000 mg/kg. Aquatic toxicity (48 h LC50): Daphnia magna 13 mg/L, bluegill sunfish 28 mg/L, fathead minnow 10 mg/L."
  }
}

File: src/content/polymerData/styrene-butadiene-rubber.json
{
  "id": "styrene-butadiene-rubber",
  "slug": "styrene-butadiene-rubber",
  "name": "Styrene Butadiene Rubber (SBR): The Rubber That Kept the World Rolling",
  "abbreviation": [
    "SBR"
  ],
  "type": "hub",
  "parent": null,
  "cas_number": "9003-55-8",
  "resin_id_code": null,
  "chemical_formula": {
    "empirical": "(C4H6)x·(C8H8)y",
    "structural": "[-CH2-CH=CH-CH2-]x[-CH2-CH(C6H5)-]y"
  },
  "repeat_unit": "{[][$]C/C=C\\C[$],[$]CC(c1ccccc1)[$][]}",
  "smiles_depiction": "*C/C=C\\C*.*CC(c1ccccc1)*",
  "notation_note": "A statistical copolymer: the two units shown alternate irregularly along the chain in whatever ratio the recipe fixes, typically about three butadiene units to one styrene. The butadiene unit is drawn cis-1,4, though emulsion SBR contains trans and vinyl units too.",
  "iupac_name": null,
  "synonyms": [
    "GR-S (Government Rubber-Styrene, wartime name)"
  ],
  "aliases": [
    {
      "name": "GR-S",
      "autolinkable": false
    }
  ],
  "chemical_family": [
    "diene-rubber",
    "styrenic"
  ],
  "backbone_class": "carbon-chain",
  "polymerization_mechanism": [
    "free-radical"
  ],
  "monomer": [
    {
      "name": "Styrene",
      "wikipedia_url": "https://en.wikipedia.org/wiki/Styrene"
    },
    {
      "name": "1,3-Butadiene",
      "wikipedia_url": "https://en.wikipedia.org/wiki/1,3-Butadiene"
    }
  ],
  "polymer_class": "elastomer",
  "year_of_origin": 1959,
  "era": "The Post-War Boom (1946-1960)",
  "key_figures": [
    "Walter Bock",
    "Eduard Tschunkur"
  ],
  "historical_events_referenced": [],
  "historical_images": [
    {
      "src": "~/assets/polymers/styrene-butadiene-rubber/cadillac-eldorado-tailfins-1959.webp",
      "alt": "The rear end of a bright orange-red 1959 Cadillac Eldorado, showing its towering chrome-edged tailfins and twin bullet tail-lights, displayed in a museum gallery.",
      "caption": "A 1959 Cadillac Eldorado Biarritz, its tailfins the tallest ever fitted to a production car: the flamboyant end of a decade whose tires had quietly gone synthetic.",
      "source_url": "https://commons.wikimedia.org/wiki/File:Eldorado-biarritz-guggenheim-237.jpg",
      "author": "Luistxo",
      "license": "CC BY-SA 4.0"
    },
    {
      "src": "~/assets/polymers/styrene-butadiene-rubber/49-star-flag-stamp-1959.webp",
      "alt": "A red, white and blue postage stamp depicting a waving American flag with forty-nine stars, marked 'July 4, 1959' and '4 cents, United States Postage'.",
      "caption": "A commemorative stamp marking the forty-nine-star flag, issued the same year the country it represented was paving more of itself than ever before.",
      "source_url": "https://commons.wikimedia.org/wiki/File:49-star_Flag_4c_1959_issue_U.S._stamp.jpg",
      "author": "Bureau of Engraving and Printing; designed by Stevan Dohanos",
      "license": "Public domain"
    },
    {
      "src": "~/assets/polymers/styrene-butadiene-rubber/radial-tire-cutaway-1964.webp",
      "alt": "Two cutaway diagrams of tires side by side, showing coloured internal ply layers in blue, red and green beneath the tread, comparing a conventional tyre construction to a radial one.",
      "caption": "A 1964 comparison of conventional and radial tyre construction: a reminder that the rubber compound sits inside a specific engineered structure of plies and belts, not just a block of tread.",
      "source_url": "https://commons.wikimedia.org/wiki/File:Pirelli_Cinturato_Tire_cutaway.jpg",
      "author": "Pirelli",
      "license": "Public domain"
    },
    {
      "src": "~/assets/polymers/styrene-butadiene-rubber/used-tire-stockpile.webp",
      "alt": "A large outdoor pile of worn car and tractor tires stacked against a corrugated metal fence, with bare trees in the background.",
      "caption": "A stockpile of worn tires: the scale a single rubber, invented for a war that ended in 1945, now operates at in ordinary peacetime traffic.",
      "source_url": "https://commons.wikimedia.org/wiki/File:Stack_pile_batch_of_old_used_car_and_tractor_tires.jpg",
      "author": "photosteve101",
      "license": "CC BY-SA 4.0"
    }
  ],
  "physical": {
    "density": {
      "value": 0.935,
      "range_min": 0.91,
      "range_max": 0.96,
      "unit": "g/cm³",
      "status": "verified",
      "evidence_level": "handbook",
      "source": "handbook-wypych-2016",
      "conditions": "20 °C."
    },
    "melt_flow_index": {
      "value": null,
      "unit": "g/10min",
      "status": "not_applicable"
    },
    "refractive_index": {
      "value": 1.545,
      "range_min": 1.53,
      "range_max": 1.56,
      "unit": "",
      "status": "verified",
      "evidence_level": "handbook",
      "source": "handbook-wypych-2016",
      "conditions": "20 °C."
    },
    "dielectric_constant": {
      "value": null,
      "unit": "",
      "status": "placeholder"
    },
    "electrical_conductivity": {
      "value": null,
      "unit": "S/m",
      "status": "placeholder"
    },
    "transmittance": {
      "value": null,
      "unit": "%",
      "status": "placeholder"
    },
    "haze": {
      "value": null,
      "unit": "%",
      "status": "placeholder"
    },
    "gloss": {
      "value": null,
      "unit": "%",
      "status": "placeholder"
    },
    "water_absorption": {
      "value": 5,
      "unit": "%",
      "status": "verified",
      "evidence_level": "handbook",
      "source": "handbook-wypych-2016",
      "conditions": "Equilibrium, immersed in water at 23 °C."
    },
    "dielectric_strength": {
      "value": null,
      "unit": "kV/mm",
      "status": "placeholder"
    }
  },
  "synthesis": {
    "polymerization_type": "free-radical emulsion (E-SBR) or solution (S-SBR) copolymerization",
    "common_monomers": [
      "styrene",
      "1,3-butadiene"
    ],
    "catalysts": [],
    "industrial_process_notes": "Originally developed before WWII in Germany by chemist Walter Bock in 1929; during WWII the U.S. Synthetic Rubber Program produced Government Rubber-Styrene (GR-S) at scale to replace inaccessible Southeast Asian natural rubber. Two production routes: emulsion polymerization (E-SBR, historically more widely used) and solution polymerization (S-SBR, growing share in tire applications). ~5.4 million tonnes processed worldwide in 2012.",
    "synthesis_scheme_image": null
  },
  "structure_morphology": {
    "tacticity": "Predominantly 1,4-addition in emulsion SBR: cis-1,4 9–38%, trans-1,4 53–75%, remainder vinyl (1,2-addition).",
    "crystallinity_typical": {
      "value": null,
      "unit": "%",
      "status": "placeholder"
    },
    "crystal_structure": null,
    "chain_flexibility_notes": "Higher styrene content yields harder, less elastic rubber; higher butadiene content enhances flexibility.",
    "tg_relation_notes": null,
    "molecular_weight": {
      "mn": {
        "value": null,
        "range_min": 28000,
        "range_max": 307000,
        "unit": "g/mol",
        "status": "verified",
        "evidence_level": "handbook",
        "source": "handbook-wypych-2016"
      },
      "mw": {
        "value": null,
        "range_min": 64000,
        "range_max": 313000,
        "unit": "g/mol",
        "status": "verified",
        "evidence_level": "handbook",
        "source": "handbook-wypych-2016"
      },
      "pdi": {
        "value": null,
        "range_min": 1.04,
        "range_max": 3.31,
        "unit": "",
        "status": "verified",
        "evidence_level": "handbook",
        "source": "handbook-wypych-2016"
      }
    },
    "mark_houwink": [
      {
        "solvent": "toluene",
        "temperature_k": 303,
        "k": { "value": 0.00054, "unit": "mL/g", "status": "verified", "evidence_level": "handbook", "source": "handbook-mark-1999" },
        "a": { "value": 0.66, "unit": "", "status": "verified", "evidence_level": "handbook", "source": "handbook-mark-1999" }
      }
    ]
  },
  "thermal": {
    "tg": {
      "value": -40,
      "range_min": -55,
      "range_max": -25,
      "unit": "°C",
      "status": "verified",
      "evidence_level": "handbook",
      "source": "handbook-wypych-2016",
      "conditions": "Wide range reflects styrene-content variation across SBR grades."
    },
    "tm": {
      "value": null,
      "unit": "°C",
      "status": "not_applicable"
    },
    "tc": {
      "value": null,
      "unit": "°C",
      "status": "not_applicable"
    },
    "hdt": {
      "value": null,
      "unit": "°C",
      "status": "not_applicable"
    },
    "decomposition_onset": {
      "value": 180,
      "unit": "°C",
      "status": "verified",
      "evidence_level": "handbook",
      "source": "handbook-wypych-2016",
      "conditions": "Reported as 'decomposition temperature' (onset not separately specified)."
    },
    "thermal_conductivity": {
      "value": null,
      "unit": "W/(m·K)",
      "status": "placeholder"
    }
  },
  "mechanical": {
    "tensile_modulus": {
      "value": 2.15,
      "range_min": 2.0,
      "range_max": 2.3,
      "unit": "MPa",
      "status": "verified",
      "evidence_level": "handbook",
      "source": "handbook-wypych-2016",
      "conditions": "Reported as Young's modulus."
    },
    "yield_strength": {
      "value": 13.7,
      "range_min": 9.4,
      "range_max": 18,
      "unit": "MPa",
      "status": "verified",
      "evidence_level": "handbook",
      "source": "handbook-wypych-2016",
      "conditions": "SBR shows a measurable tensile yield point under this test, distinct from its ultimate tensile strength at break."
    },
    "tensile_strength_at_break": {
      "value": 20.75,
      "range_min": 13,
      "range_max": 28.5,
      "unit": "MPa",
      "status": "verified",
      "evidence_level": "handbook",
      "source": "handbook-wypych-2016",
      "conditions": "Vulcanized SBR, typically compounded with reinforcing filler; a raw carbon-black-free gum vulcanizate is markedly weaker (~1.4–2.8 MPa)."
    },
    "elongation_at_break": {
      "value": 565,
      "range_min": 380,
      "range_max": 750,
      "unit": "%",
      "status": "verified",
      "evidence_level": "handbook",
      "source": "handbook-wypych-2016"
    },
    "impact_izod": {
      "value": null,
      "unit": "J/m",
      "status": "not_applicable"
    },
    "impact_charpy": {
      "value": null,
      "unit": "kJ/m²",
      "status": "not_applicable"
    },
    "hardness": {
      "value": 60,
      "range_min": 30,
      "range_max": 90,
      "unit": "Shore A",
      "status": "verified",
      "evidence_level": "handbook",
      "source": "handbook-wypych-2016"
    },
    "flexural_modulus": {
      "value": null,
      "unit": "MPa",
      "status": "not_applicable"
    },
    "poissons_ratio": {
      "value": 0.5,
      "unit": "",
      "status": "verified",
      "evidence_level": "handbook",
      "source": "handbook-wypych-2016",
      "conditions": "Typical elastomer value; source notes it may vary."
    },
    "coefficient_of_friction": {
      "value": 2.0,
      "range_min": 1.5,
      "range_max": 2.5,
      "unit": "",
      "status": "verified",
      "evidence_level": "handbook",
      "source": "handbook-wypych-2016",
      "conditions": "Against polyethylene (PE/SBR interface)."
    }
  },
  "chemical_resistance": {
    "solvent_resistance": {
      "acids": { "value": "poor", "status": "verified", "evidence_level": "handbook", "source": "handbook-wypych-2016" },
      "alcohols": { "value": "good-fair", "status": "verified", "evidence_level": "handbook", "source": "handbook-wypych-2016" },
      "alkalis": { "value": "poor", "status": "verified", "evidence_level": "handbook", "source": "handbook-wypych-2016" },
      "aliphatic hydrocarbons": { "value": "poor", "status": "verified", "evidence_level": "handbook", "source": "handbook-wypych-2016" },
      "aromatic hydrocarbons": { "value": "soluble", "status": "verified", "evidence_level": "handbook", "source": "handbook-wypych-2016" },
      "esters": { "value": "poor", "status": "verified", "evidence_level": "handbook", "source": "handbook-wypych-2016" },
      "greases & oils": { "value": "good-poor", "status": "verified", "evidence_level": "handbook", "source": "handbook-wypych-2016" },
      "halogenated hydrocarbons": { "value": "poor", "status": "verified", "evidence_level": "handbook", "source": "handbook-wypych-2016" },
      "ketones": { "value": "fair-poor", "status": "verified", "evidence_level": "handbook", "source": "handbook-wypych-2016" }
    },
    "weathering_uv": {
      "value": null,
      "status": "placeholder"
    },
    "hydrolysis_resistance": {
      "value": null,
      "status": "not_applicable"
    },
    "flammability_ul94": {
      "value": "HB",
      "status": "verified",
      "evidence_level": "handbook",
      "source": "handbook-wypych-2016"
    },
    "limiting_oxygen_index": {
      "value": null,
      "unit": "%",
      "status": "placeholder"
    },
    "solubility_parameter": {
      "value": 17.4,
      "unit": "MPa^0.5",
      "status": "verified",
      "evidence_level": "handbook",
      "source": "handbook-wypych-2016"
    }
  },
  "processing": {
    "processing_methods": [
      "emulsion polymerization + compounding/vulcanization",
      "solution polymerization"
    ],
    "processing_temp_range": {
      "value": null,
      "unit": "°C",
      "status": "placeholder"
    },
    "drying_required": null,
    "shrinkage_rate": {
      "value": null,
      "unit": "%",
      "status": "placeholder"
    }
  },
  "applications": [
    {
      "sector": "Tires",
      "examples": [
        "automobile tire tread/carcass compounds"
      ],
      "notes": "~50% of automobile tires."
    },
    {
      "sector": "Footwear & industrial",
      "examples": [
        "shoe components",
        "gaskets",
        "adhesives"
      ]
    },
    {
      "sector": "Paper",
      "examples": [
        "coated-paper binder"
      ],
      "notes": "54% of dry binders used in coated paper (2010)."
    },
    {
      "sector": "Energy storage",
      "examples": [
        "lithium-ion battery electrode binder"
      ]
    }
  ],
  "environmental": {
    "recyclable": false,
    "biodegradable": false,
    "degradation_pathway": null,
    "environmental_notes": null
  },
  "references": [
    "wiki-sbr",
    "handbook-wypych-2016",
    "handbook-mark-1999"
  ],
  "media": {
    "hero_image": null,
    "diagrams": [],
    "structure_render_2d": {
      "src": "~/assets/structures/styrene-butadiene-rubber.svg",
      "alt": "Repeat unit of Styrene Butadiene Rubber, drawn as a skeletal structure with polymer brackets",
      "source_url": "",
      "author": "Atlas of Polymers",
      "license": "CC BY-SA 4.0",
      "tool": "ChemDraw",
      "generated_date": "2026-07-27"
    },
    "structure_render_3d": {
      "src": "/structures/styrene-butadiene-rubber.sdf",
      "alt": "Ball-and-stick model of one Styrene Butadiene Rubber repeat unit",
      "caption": "A three-unit model is available alongside this one.",
      "source_url": "",
      "author": "Atlas of Polymers",
      "license": "CC BY-SA 4.0",
      "tool": "ChemDraw",
      "generated_date": "2026-07-27"
    }
  },
  "toxicity_safety": {
    "ld50_oral_rat": {
      "value": null,
      "unit": "mg/kg",
      "status": "placeholder"
    },
    "nfpa_health_rating": {
      "value": 1,
      "unit": "",
      "status": "verified",
      "evidence_level": "handbook",
      "source": "handbook-wypych-2016"
    },
    "nfpa_flammability_rating": {
      "value": 2,
      "range_min": 1,
      "range_max": 3,
      "unit": "",
      "status": "verified",
      "evidence_level": "handbook",
      "source": "handbook-wypych-2016",
      "conditions": "Range reflects variation across SBR grades/formulations."
    },
    "nfpa_reactivity_rating": {
      "value": 0,
      "unit": "",
      "status": "verified",
      "evidence_level": "handbook",
      "source": "handbook-wypych-2016"
    },
    "carcinogenic_classification": {
      "value": "not listed by ACGIH, NIOSH, NTP",
      "status": "verified",
      "evidence_level": "handbook",
      "source": "handbook-wypych-2016"
    },
    "safety_notes": "Aquatic toxicity (48 h LC50): Daphnia magna 23 mg/L, bluegill sunfish 25.05 mg/L, fathead minnow 46.4–59.3 mg/L."
  }
}
