Repository: kiarashfa/PolymerAtlas

# Atlas of Polymers

A free, history-narrated encyclopedia of the polymers that made the modern
world, with 96 entries across seven eras (1833 onward), from nature's
macromolecules to designed smart materials. No ads, no logins, no tracking.

Each polymer page pairs an author-written historical narrative with a fully
structured, cited property dataset: identity, classification, history,
synthesis, structure & morphology, physical / thermal / mechanical
properties, chemical resistance, processing, applications, environmental &
recycling notes, and numbered references. Values that haven't been verified
yet say so honestly; nothing is faked.

File: src/content/polymerData/thermoplastic-elastomers.json
{
  "id": "thermoplastic-elastomers",
  "slug": "thermoplastic-elastomers",
  "name": "Thermoplastic Elastomers (TPEs): When Rubber Learned to Recycle",
  "abbreviation": [
    "TPEs"
  ],
  "type": "hub",
  "parent": null,
  "cas_number": null,
  "resin_id_code": null,
  "chemical_formula": {
    "empirical": null,
    "structural": null
  },
  "repeat_unit": null,
  "notation_note": "TPEs are a structural class (phase-separated hard/soft block copolymers or polymer blends combining rubber-like elasticity with thermoplastic melt-processability) rather than one chemistry: member families include SBS/SEBS, TPU, TPO, TPV, and copolyester/copolyamide TPEs, several of which have their own entries.",
  "iupac_name": null,
  "synonyms": [
    "thermoplastic rubber"
  ],
  "aliases": [],
  "chemical_family": [
    "thermoplastic-elastomer"
  ],
  "backbone_class": null,
  "polymerization_mechanism": [],
  "monomer": [],
  "polymer_class": "elastomer",
  "year_of_origin": 1983,
  "era": "The Specialty Polymers Age (1980-1999)",
  "key_figures": [
    "Norman R. Legge"
  ],
  "historical_events_referenced": [
    "ARPANET TCP/IP flag day (1 January 1983)"
  ],
  "historical_images": [
    {
      "src": "~/assets/polymers/thermoplastic-elastomers/arpanet-imp-hardware.webp",
      "alt": "A cream-coloured metal equipment panel labelled INTERFACE MESSAGE PROCESSOR, fitted with two rows of illuminated push-buttons and switches, mounted inside an open cabinet.",
      "caption": "An original Interface Message Processor, the routing hardware behind the earliest ARPANET nodes. By 1 January 1983, every host still on the network had to speak through machines like this one in a single shared protocol, TCP/IP.",
      "source_url": "https://commons.wikimedia.org/wiki/File:1969_ARPANET_BBN_IMP.jpg",
      "author": "ARPANET IMP",
      "license": "Public domain"
    },
    {
      "src": "~/assets/polymers/thermoplastic-elastomers/charles-goodyear-portrait.webp",
      "alt": "A sepia-toned daguerreotype-style portrait of a middle-aged man with tousled dark hair and a bow tie, looking slightly off-camera.",
      "caption": "Charles Goodyear, whose 1839 discovery of vulcanization gave rubber its stretch and recovery by locking its chains into a permanent chemical network: the very permanence a later generation of chemists had to find a way around.",
      "source_url": "https://commons.wikimedia.org/wiki/File:Southworth_and_Hawes_-_Charles_Goodyear_(Zeno_Fotografie)_crop.png",
      "author": "Southworth & Hawes",
      "license": "Public domain"
    },
    {
      "src": "~/assets/polymers/thermoplastic-elastomers/running-shoe-soles.webp",
      "alt": "A pair of black-and-grey knit running shoes with white ridged outsoles, standing on a sunlit paved surface.",
      "caption": "A pair of running shoes. Cushioned midsoles and outsoles like these are among the most common everyday homes for thermoplastic elastomer compounds, soft enough to spring back underfoot, meltable enough to injection-mould by the million.",
      "source_url": "https://commons.wikimedia.org/wiki/File:New_shoes_(13519423543).jpg",
      "author": "Mark Bonica from Durham, NH, USA",
      "license": "CC BY 2.0"
    },
    {
      "src": "~/assets/polymers/thermoplastic-elastomers/sbs-block-copolymer-tem-micrograph.webp",
      "alt": "A black-and-white transmission electron micrograph showing a dense field of small pale dots scattered across a dark background, with a 0.2 micrometre scale bar in the corner.",
      "caption": "A transmission electron micrograph of styrene-butadiene-styrene block copolymer (Kraton), one member of the thermoplastic elastomer family. The pale dots are hard polystyrene domains dispersed through a soft polybutadiene matrix: the physical microstructure, not any chemical crosslink, that holds the material together at room temperature.",
      "source_url": "https://commons.wikimedia.org/wiki/File:Sbs_block_copolymer.jpg",
      "author": "Peter R Lewis",
      "license": "Public domain"
    },
    {
      "src": "~/assets/polymers/thermoplastic-elastomers/amc-matador-kraton-bumper-fascia.webp",
      "alt": "Close-up of the front bumper and grille of a glossy tan 1974 AMC Matador, showing a chrome strip over a moulded elastic bumper fascia and a Rambler Ranch dealer plate frame.",
      "caption": "The front bumper fascia of a 1974 AMC Matador, moulded from Shell's Kraton SBS block copolymer, one member of the thermoplastic elastomer family. It was one of the earliest large-scale automotive uses of the idea in place of chrome-plated steel.",
      "source_url": "https://commons.wikimedia.org/wiki/File:1974_AMC_Matador_sedan_in_Golden_Tan_standard_interior_at_Rambler_Ranch_bumper.jpg",
      "author": "CZmarlin — Christopher Ziemnowicz, releases rights, but a photo credit would be appreciated if this image is used anywhere other than Wikipedia. Please leave a note at Wikipedia here . Thank you!",
      "license": "CC BY-SA 4.0"
    }
  ],
  "physical": {
    "density": {
      "value": null,
      "unit": "g/cm³",
      "status": "not_applicable",
      "conditions": "Varies by family/hardness grade; not a single value for the class."
    },
    "melt_flow_index": {
      "value": null,
      "unit": "g/10min",
      "status": "not_applicable"
    },
    "refractive_index": {
      "value": null,
      "unit": "",
      "status": "not_applicable"
    },
    "dielectric_constant": {
      "value": null,
      "unit": "",
      "status": "not_applicable"
    },
    "electrical_conductivity": {
      "value": null,
      "unit": "S/m",
      "status": "placeholder"
    },
    "transmittance": {
      "value": null,
      "unit": "%",
      "status": "placeholder"
    },
    "haze": {
      "value": null,
      "unit": "%",
      "status": "placeholder"
    },
    "gloss": {
      "value": null,
      "unit": "%",
      "status": "placeholder"
    },
    "water_absorption": {
      "value": null,
      "unit": "%",
      "status": "placeholder"
    },
    "dielectric_strength": {
      "value": null,
      "unit": "kV/mm",
      "status": "placeholder"
    }
  },
  "synthesis": {
    "polymerization_type": null,
    "common_monomers": [],
    "catalysts": [],
    "industrial_process_notes": "Not a single synthesis route: TPEs are unified by structure (microphase-separated hard/soft domains, or a rubber phase dispersed in a thermoplastic matrix) rather than chemistry. Major families: styrenic block copolymers (SBS/SEBS), thermoplastic polyurethanes (TPU), thermoplastic polyolefins (TPO, rubber-PP blends), thermoplastic vulcanizates (TPV, dynamically crosslinked rubber-PP blends), and copolyester/copolyamide TPEs (e.g. PEBA).",
    "synthesis_scheme_image": null
  },
  "structure_morphology": {
    "tacticity": null,
    "crystallinity_typical": {
      "value": null,
      "unit": "%",
      "status": "not_applicable"
    },
    "crystal_structure": null,
    "chain_flexibility_notes": "Common structural principle: glassy or semi-crystalline 'hard' domains act as physical (reversible, meltable) crosslinks holding together rubbery 'soft' domains; unlike a chemically crosslinked thermoset rubber, a TPE can be re-melted and reprocessed.",
    "tg_relation_notes": null,
    "molecular_weight": {
      "mn": {
        "value": null,
        "unit": "g/mol",
        "status": "placeholder"
      },
      "mw": {
        "value": null,
        "unit": "g/mol",
        "status": "placeholder"
      },
      "pdi": {
        "value": null,
        "unit": "",
        "status": "placeholder"
      }
    }
  },
  "thermal": {
    "tg": {
      "value": null,
      "unit": "°C",
      "status": "not_applicable"
    },
    "tm": {
      "value": null,
      "unit": "°C",
      "status": "not_applicable"
    },
    "tc": {
      "value": null,
      "unit": "°C",
      "status": "not_applicable"
    },
    "hdt": {
      "value": null,
      "unit": "°C",
      "status": "not_applicable"
    },
    "decomposition_onset": {
      "value": null,
      "unit": "°C",
      "status": "not_applicable"
    },
    "thermal_conductivity": {
      "value": null,
      "unit": "W/(m·K)",
      "status": "not_applicable"
    }
  },
  "mechanical": {
    "tensile_modulus": {
      "value": null,
      "unit": "MPa",
      "status": "not_applicable"
    },
    "yield_strength": {
      "value": null,
      "unit": "MPa",
      "status": "not_applicable"
    },
    "tensile_strength_at_break": {
      "value": null,
      "unit": "MPa",
      "status": "not_applicable"
    },
    "elongation_at_break": {
      "value": null,
      "unit": "%",
      "status": "not_applicable"
    },
    "impact_izod": {
      "value": null,
      "unit": "J/m",
      "status": "not_applicable"
    },
    "impact_charpy": {
      "value": null,
      "unit": "kJ/m²",
      "status": "not_applicable"
    },
    "hardness": {
      "value": null,
      "unit": "Shore",
      "status": "not_applicable"
    },
    "flexural_modulus": {
      "value": null,
      "unit": "MPa",
      "status": "not_applicable"
    },
    "poissons_ratio": {
      "value": null,
      "unit": "",
      "status": "placeholder"
    },
    "coefficient_of_friction": {
      "value": null,
      "unit": "",
      "status": "placeholder"
    }
  },
  "chemical_resistance": {
    "solvent_resistance": {},
    "weathering_uv": {
      "value": null,
      "status": "not_applicable"
    },
    "hydrolysis_resistance": {
      "value": null,
      "status": "not_applicable"
    },
    "flammability_ul94": {
      "value": null,
      "status": "not_applicable"
    },
    "limiting_oxygen_index": {
      "value": null,
      "unit": "%",
      "status": "placeholder"
    },
    "solubility_parameter": {
      "value": null,
      "unit": "MPa^0.5",
      "status": "placeholder"
    }
  },
  "processing": {
    "processing_methods": [
      "injection molding",
      "extrusion",
      "overmolding"
    ],
    "processing_temp_range": {
      "value": null,
      "unit": "°C",
      "status": "not_applicable"
    },
    "drying_required": null,
    "shrinkage_rate": {
      "value": null,
      "unit": "%",
      "status": "not_applicable"
    }
  },
  "applications": [
    {
      "sector": "Automotive",
      "examples": [
        "seals",
        "grips",
        "boots and bellows"
      ]
    },
    {
      "sector": "Consumer",
      "examples": [
        "soft-touch handles",
        "footwear components"
      ]
    },
    {
      "sector": "Medical",
      "examples": [
        "tubing",
        "seals"
      ]
    }
  ],
  "environmental": {
    "recyclable": true,
    "biodegradable": null,
    "degradation_pathway": null,
    "environmental_notes": "The defining environmental advantage over thermoset (chemically crosslinked) rubber: TPEs can be re-melted and reprocessed rather than only ground down as filler, hence the title 'When Rubber Learned to Recycle'."
  },
  "references": [
    "wiki-tpe"
  ],
  "media": {
    "hero_image": null,
    "diagrams": [],
    "structure_render_2d": null,
    "structure_render_3d": null
  },
  "toxicity_safety": {
    "ld50_oral_rat": {
      "value": null,
      "unit": "mg/kg",
      "status": "placeholder"
    },
    "nfpa_health_rating": {
      "value": null,
      "unit": "",
      "status": "placeholder"
    },
    "nfpa_flammability_rating": {
      "value": null,
      "unit": "",
      "status": "placeholder"
    },
    "nfpa_reactivity_rating": {
      "value": null,
      "unit": "",
      "status": "placeholder"
    },
    "carcinogenic_classification": {
      "value": null,
      "status": "placeholder"
    },
    "safety_notes": null
  }
}

File: src/content/polymerData/thermoplastic-polyurethane.json
{
  "id": "thermoplastic-polyurethane",
  "slug": "thermoplastic-polyurethane",
  "name": "Thermoplastic Polyurethane (TPU): The Chameleon Polymer",
  "abbreviation": [
    "TPU"
  ],
  "type": "variant",
  "parent": "polyurethane",
  "cas_number": null,
  "resin_id_code": null,
  "chemical_formula": {
    "empirical": "(C19H20N2O4)x·(C4H8O)y",
    "structural": "[-O-(CH2)4-O-CO-NH-C6H4-CH2-C6H4-NH-CO-]x[-O-(CH2)4-]y"
  },
  "repeat_unit": "{[][>]OCCCCOC(=O)Nc1ccc(cc1)Cc1ccc(cc1)NC(=O)[<],[>]OCCCC[<][]}",
  "smiles_depiction": "*OCCCCOC(=O)Nc1ccc(cc1)Cc1ccc(cc1)NC(=O)*.*OCCCC*",
  "notation_note": "Two blocks doing two jobs: the rigid diisocyanate-diol hard segment shown here crystallizes into physical crosslinks, while the flexible polyether soft segment supplies the elasticity. The soft segment may equally be a polyester, and the block lengths are the main formulation lever.",
  "iupac_name": null,
  "synonyms": [],
  "aliases": [],
  "chemical_family": [
    "polyurethane",
    "thermoplastic-elastomer"
  ],
  "backbone_class": "heterochain",
  "polymerization_mechanism": [
    "step-growth-condensation"
  ],
  "monomer": [
    {
      "name": "Diisocyanate (e.g. MDI)",
      "wikipedia_url": "https://en.wikipedia.org/wiki/Methylene_diphenyl_diisocyanate"
    },
    {
      "name": "Polyester or polyether polyol (soft segment)",
      "wikipedia_url": "https://en.wikipedia.org/wiki/Polyol"
    },
    {
      "name": "Short-chain diol (chain extender)",
      "wikipedia_url": "https://en.wikipedia.org/wiki/Diol"
    }
  ],
  "polymer_class": "elastomer",
  "year_of_origin": 1967,
  "era": "The Engineering Polymers Era (1961-1979)",
  "key_figures": [
    "Charles S. Schollenberger"
  ],
  "historical_events_referenced": [
    "Christiaan Barnard performs the first human heart transplant (1967)"
  ],
  "historical_images": [
    {
      "src": "~/assets/polymers/thermoplastic-polyurethane/christiaan-barnard-1968.webp",
      "alt": "A head-and-shoulders portrait of a smiling man with dark hair, wearing a black suit and tie with a white pocket square, photographed outdoors at dusk.",
      "caption": "Christiaan Barnard in 1968, the year after he performed the first human-to-human heart transplant in Cape Town.",
      "source_url": "https://commons.wikimedia.org/wiki/File:Christiaan_Barnard_1968.jpg",
      "author": "Unknown (Mondadori Publishers)",
      "license": "Public domain"
    },
    {
      "src": "~/assets/polymers/thermoplastic-polyurethane/gogo-boots-fashion-1968.webp",
      "alt": "A black-and-white snapshot of a girl in a short shift dress and a shoulder bag, standing indoors and wearing pale knee-high go-go boots.",
      "caption": "A girl photographed in 1968 wearing go-go boots, the kind of glossy, synthetic-coated footwear that rode the 'wet look' fashion craze, and with it, sales of polyurethane coating resins like Estane.",
      "source_url": "https://commons.wikimedia.org/wiki/File:Girl_in_1968.jpg",
      "author": "jeanne (Wikimedia Commons user)",
      "license": "Public domain"
    },
    {
      "src": "~/assets/polymers/thermoplastic-polyurethane/cordless-drill-tpu-overmold-grip.webp",
      "alt": "An orange and black cordless power drill standing upright on its battery pack, showing a textured black rubberized grip panel set into the orange handle.",
      "caption": "A cordless drill with a soft-touch overmolded grip, the kind of comfort-and-durability detail that TPU's combination of flexibility and abrasion resistance was built for.",
      "source_url": "https://commons.wikimedia.org/wiki/File:Black_%26_Decker_Cordless_20V_Drill.jpg",
      "author": "TaurusEmerald",
      "license": "CC BY-SA 4.0"
    },
    {
      "src": "~/assets/polymers/thermoplastic-polyurethane/adidas-boost-etpu-midsole.webp",
      "alt": "Close-up of a white, textured foam midsole strip made of small fused granules, set into the side of a grey and white knit running shoe.",
      "caption": "Adidas's Boost midsole, made from expanded thermoplastic polyurethane beads fused together: a foam form of the same hard-segment/soft-segment chemistry Schollenberger patented, developed with BASF and brought to market in 2013.",
      "source_url": "https://commons.wikimedia.org/wiki/File:Adidas_Boost_Material_in_focus_on_Adidas_Sesame-Trace_Green_NMD_R1s.jpg",
      "author": "Bn.andrsn",
      "license": "CC BY-SA 4.0"
    }
  ],
  "physical": {
    "density": {
      "value": null,
      "range_min": 1.02,
      "range_max": 1.12,
      "unit": "g/cm³",
      "conditions": "20 °C",
      "status": "verified",
      "evidence_level": "handbook",
      "source": "handbook-wypych-2016"
    },
    "melt_flow_index": {
      "value": null,
      "unit": "g/10min",
      "status": "placeholder"
    },
    "refractive_index": {
      "value": null,
      "unit": "",
      "status": "placeholder"
    },
    "dielectric_constant": {
      "value": 3.7,
      "unit": "",
      "conditions": "60 Hz-1 MHz",
      "status": "verified",
      "evidence_level": "handbook",
      "source": "handbook-wypych-2016"
    },
    "electrical_conductivity": {
      "value": 1.45e-10,
      "unit": "S/m",
      "conditions": "reciprocal of reported volume resistivity, 6.9×10⁹ Ω·m (converted from 6.9×10¹¹ Ω·cm), oxyester-polyol/MDI/1,4-butanediol elastomer system",
      "status": "verified",
      "evidence_level": "handbook",
      "source": "handbook-mark-1999"
    },
    "transmittance": {
      "value": null,
      "unit": "%",
      "status": "placeholder"
    },
    "haze": {
      "value": null,
      "unit": "%",
      "status": "placeholder"
    },
    "gloss": {
      "value": null,
      "unit": "%",
      "status": "placeholder"
    },
    "water_absorption": {
      "value": null,
      "unit": "%",
      "status": "placeholder"
    },
    "dielectric_strength": {
      "value": 15,
      "unit": "kV/mm",
      "conditions": "d = 0.6–0.8 mm, K20/P50 test",
      "status": "verified",
      "evidence_level": "handbook",
      "source": "handbook-wypych-2016"
    }
  },
  "synthesis": {
    "polymerization_type": "step-growth polyaddition (segmented block copolymer)",
    "common_monomers": [
      "diisocyanates",
      "polyester polyols (adipic-acid-ester-based soft segments)",
      "polyether polyols (tetrahydrofuran-based soft segments)"
    ],
    "catalysts": [],
    "industrial_process_notes": "Formed from two reaction types combined in one system: diisocyanate + short-chain diol (forming rigid 'hard segments') and diisocyanate + long-chain diol (forming flexible 'soft segments'), which microphase-separate to give TPU its combination of elastomeric behavior and thermoplastic (melt-)processability, unlike the thermoset polyurethane it succeeds.",
    "synthesis_scheme_image": null
  },
  "structure_morphology": {
    "tacticity": null,
    "crystallinity_typical": {
      "value": null,
      "range_min": 2.7,
      "range_max": 18.3,
      "unit": "%",
      "conditions": "Hard segments can crystallize/order while soft segments remain amorphous (a microphase-separated morphology); source labels this range specifically \"(TPU)\", and reports a more crystalline \"(TSPU)\" variant separately at 45.7–47.8%",
      "status": "verified",
      "evidence_level": "handbook",
      "source": "handbook-wypych-2016"
    },
    "crystal_structure": null,
    "chain_flexibility_notes": "Hard/soft segment ratio and chemistry (polyester vs polyether soft segment) tune hardness, oil resistance, and hydrolysis resistance.",
    "tg_relation_notes": "Hard and soft segments have distinct glass transitions, unlike a homogeneous single-Tg polymer.",
    "molecular_weight": {
      "mn": {
        "value": null,
        "range_min": 83000,
        "range_max": 163000,
        "unit": "g/mol",
        "status": "verified",
        "evidence_level": "handbook",
        "source": "handbook-wypych-2016"
      },
      "mw": {
        "value": 120000,
        "unit": "g/mol",
        "status": "verified",
        "evidence_level": "handbook",
        "source": "handbook-wypych-2016"
      },
      "pdi": {
        "value": null,
        "range_min": 1.2,
        "range_max": 3.7,
        "unit": "",
        "status": "verified",
        "evidence_level": "handbook",
        "source": "handbook-wypych-2016"
      }
    }
  },
  "thermal": {
    "tg": {
      "value": null,
      "range_min": -66,
      "range_max": -44,
      "unit": "°C",
      "conditions": "soft-segment Tg; distinct hard-segment Tg also exists but no single number sourced",
      "status": "verified",
      "evidence_level": "handbook",
      "source": "handbook-wypych-2016"
    },
    "tm": {
      "value": null,
      "range_min": 170,
      "range_max": 220,
      "unit": "°C",
      "conditions": "DSC, hard-segment melting",
      "status": "verified",
      "evidence_level": "handbook",
      "source": "handbook-wypych-2016"
    },
    "tc": {
      "value": null,
      "unit": "°C",
      "status": "placeholder"
    },
    "hdt": {
      "value": null,
      "unit": "°C",
      "status": "placeholder"
    },
    "decomposition_onset": {
      "value": null,
      "unit": "°C",
      "status": "placeholder"
    },
    "thermal_conductivity": {
      "value": null,
      "unit": "W/(m·K)",
      "status": "placeholder"
    }
  },
  "mechanical": {
    "tensile_modulus": {
      "value": null,
      "range_min": 120,
      "range_max": 330,
      "unit": "MPa",
      "status": "verified",
      "evidence_level": "handbook",
      "source": "handbook-wypych-2016"
    },
    "yield_strength": {
      "value": null,
      "range_min": 39,
      "range_max": 54.2,
      "unit": "MPa",
      "conditions": "tensile stress at yield; the handbook does report a distinct yield value for TPU, so this is recorded rather than left not applicable",
      "status": "verified",
      "evidence_level": "handbook",
      "source": "handbook-wypych-2016"
    },
    "tensile_strength_at_break": {
      "value": null,
      "range_min": 17,
      "range_max": 66,
      "unit": "MPa",
      "status": "verified",
      "evidence_level": "handbook",
      "source": "handbook-wypych-2016"
    },
    "elongation_at_break": {
      "value": null,
      "range_min": 300,
      "range_max": 1500,
      "unit": "%",
      "status": "verified",
      "evidence_level": "handbook",
      "source": "handbook-wypych-2016"
    },
    "impact_izod": {
      "value": null,
      "unit": "J/m",
      "status": "placeholder"
    },
    "impact_charpy": {
      "value": null,
      "unit": "kJ/m²",
      "status": "placeholder"
    },
    "hardness": {
      "value": null,
      "range_min": 62,
      "range_max": 98,
      "unit": "Shore A",
      "conditions": "harder grades reported separately as Shore D 28–73",
      "status": "verified",
      "evidence_level": "handbook",
      "source": "handbook-wypych-2016"
    },
    "flexural_modulus": {
      "value": null,
      "range_min": 17,
      "range_max": 1990,
      "unit": "MPa",
      "status": "verified",
      "evidence_level": "handbook",
      "source": "handbook-wypych-2016"
    },
    "poissons_ratio": {
      "value": null,
      "unit": "",
      "status": "placeholder"
    },
    "coefficient_of_friction": {
      "value": null,
      "unit": "",
      "status": "placeholder"
    }
  },
  "chemical_resistance": {
    "solvent_resistance": {
      "alcohols": {
        "value": "good",
        "status": "verified",
        "evidence_level": "handbook",
        "source": "handbook-wypych-2016"
      },
      "aliphatic hydrocarbons": {
        "value": "good",
        "status": "verified",
        "evidence_level": "handbook",
        "source": "handbook-wypych-2016"
      },
      "aromatic hydrocarbons": {
        "value": "poor",
        "status": "verified",
        "evidence_level": "handbook",
        "source": "handbook-wypych-2016"
      },
      "esters": {
        "value": "poor",
        "status": "verified",
        "evidence_level": "handbook",
        "source": "handbook-wypych-2016"
      },
      "greases & oils": {
        "value": "good",
        "status": "verified",
        "evidence_level": "handbook",
        "source": "handbook-wypych-2016"
      },
      "ketones": {
        "value": "poor",
        "status": "verified",
        "evidence_level": "handbook",
        "source": "handbook-wypych-2016"
      }
    },
    "weathering_uv": {
      "value": null,
      "status": "placeholder"
    },
    "hydrolysis_resistance": {
      "value": null,
      "status": "placeholder",
      "conditions": "Polyester-soft-segment TPU is known to be more hydrolysis-prone than polyether-soft-segment TPU; this is a real, widely-cited distinction, but not independently confirmed with a source."
    },
    "flammability_ul94": {
      "value": null,
      "status": "placeholder"
    },
    "limiting_oxygen_index": {
      "value": null,
      "unit": "%",
      "status": "placeholder"
    },
    "solubility_parameter": {
      "value": 23,
      "unit": "MPa^0.5",
      "conditions": "polyether (PPG) soft-segment/MDI/1,4-butanediol systems, consistent across polyol Mw 1,000–3,000",
      "status": "verified",
      "evidence_level": "handbook",
      "source": "handbook-mark-1999"
    },
    "interaction_parameter_chi": [
      {
        "key": "chloroform",
        "value": 0.228,
        "unit": "",
        "conditions": "polyurethane elastomer, specific system not stated by source",
        "status": "verified",
        "evidence_level": "handbook",
        "source": "handbook-mark-1999"
      },
      {
        "key": "benzene",
        "value": 0.333,
        "unit": "",
        "conditions": "polyurethane elastomer, specific system not stated by source",
        "status": "verified",
        "evidence_level": "handbook",
        "source": "handbook-mark-1999"
      },
      {
        "key": "methyl ethyl ketone (MEK)",
        "value": 0.417,
        "unit": "",
        "conditions": "polyurethane elastomer, specific system not stated by source",
        "status": "verified",
        "evidence_level": "handbook",
        "source": "handbook-mark-1999"
      },
      {
        "key": "dibutyl ether",
        "value": 0.521,
        "unit": "",
        "conditions": "polyurethane elastomer, specific system not stated by source",
        "status": "verified",
        "evidence_level": "handbook",
        "source": "handbook-mark-1999"
      },
      {
        "key": "acetonitrile",
        "value": 0.606,
        "unit": "",
        "conditions": "polyurethane elastomer, specific system not stated by source",
        "status": "verified",
        "evidence_level": "handbook",
        "source": "handbook-mark-1999"
      },
      {
        "key": "cyclohexane",
        "value": 0.660,
        "unit": "",
        "conditions": "polyurethane elastomer, specific system not stated by source",
        "status": "verified",
        "evidence_level": "handbook",
        "source": "handbook-mark-1999"
      }
    ],
    "gas_permeability": [
      {
        "key": "N2",
        "value": 1.05e-13,
        "unit": "cm³(STP)·cm/(cm²·s·Pa)",
        "conditions": "25 °C; converted from 1.4×10⁻¹⁰ cm³·cm/(cm²·s·cmHg)",
        "status": "verified",
        "evidence_level": "handbook",
        "source": "handbook-wypych-2016"
      },
      {
        "key": "O2",
        "value": 5.25e-13,
        "unit": "cm³(STP)·cm/(cm²·s·Pa)",
        "conditions": "25 °C; converted from 7.0×10⁻¹⁰ cm³·cm/(cm²·s·cmHg)",
        "status": "verified",
        "evidence_level": "handbook",
        "source": "handbook-wypych-2016"
      }
    ]
  },
  "processing": {
    "processing_methods": [
      "injection molding",
      "extrusion",
      "FDM 3D printing",
      "film/sheet extrusion"
    ],
    "processing_temp_range": {
      "value": null,
      "range_min": 170,
      "range_max": 240,
      "unit": "°C",
      "conditions": "injection molding 185–240 °C, extrusion 170–235 °C",
      "status": "verified",
      "evidence_level": "handbook",
      "source": "handbook-wypych-2016"
    },
    "drying_required": true,
    "shrinkage_rate": {
      "value": null,
      "range_min": 0.3,
      "range_max": 0.8,
      "unit": "%",
      "status": "verified",
      "evidence_level": "handbook",
      "source": "handbook-wypych-2016"
    }
  },
  "applications": [
    {
      "sector": "Consumer electronics",
      "examples": [
        "mobile phone cases",
        "flexible device casings"
      ]
    },
    {
      "sector": "Automotive",
      "examples": [
        "instrument panels",
        "caster wheels",
        "drive belts"
      ]
    },
    {
      "sector": "Medical",
      "examples": [
        "medical tubing",
        "devices"
      ]
    },
    {
      "sector": "Footwear & sporting goods",
      "examples": [
        "footwear components",
        "power tools",
        "sporting goods"
      ]
    }
  ],
  "environmental": {
    "recyclable": true,
    "biodegradable": false,
    "degradation_pathway": null,
    "environmental_notes": "Bio-based TPU variants exist (e.g. some Elastollan N grades)."
  },
  "references": [
    "wiki-tpu",
    "handbook-wypych-2016",
    "handbook-mark-1999"
  ],
  "media": {
    "hero_image": null,
    "diagrams": [],
    "structure_render_2d": {
      "src": "~/assets/structures/thermoplastic-polyurethane.svg",
      "alt": "Repeat unit of Thermoplastic Polyurethane, drawn as a skeletal structure with polymer brackets",
      "source_url": "",
      "author": "Atlas of Polymers",
      "license": "CC BY-SA 4.0",
      "tool": "ChemDraw",
      "generated_date": "2026-07-27"
    },
    "structure_render_3d": {
      "src": "/structures/thermoplastic-polyurethane.sdf",
      "alt": "Ball-and-stick model of one Thermoplastic Polyurethane repeat unit",
      "caption": "A three-unit model is available alongside this one.",
      "source_url": "",
      "author": "Atlas of Polymers",
      "license": "CC BY-SA 4.0",
      "tool": "ChemDraw",
      "generated_date": "2026-07-27"
    }
  },
  "toxicity_safety": {
    "ld50_oral_rat": {
      "value": null,
      "unit": "mg/kg",
      "status": "placeholder"
    },
    "nfpa_health_rating": {
      "value": null,
      "unit": "",
      "status": "placeholder"
    },
    "nfpa_flammability_rating": {
      "value": null,
      "unit": "",
      "status": "placeholder"
    },
    "nfpa_reactivity_rating": {
      "value": null,
      "unit": "",
      "status": "placeholder"
    },
    "carcinogenic_classification": {
      "value": null,
      "status": "placeholder"
    },
    "safety_notes": null
  }
}

File: src/content/polymerData/unsaturated-polyester.json
{
  "id": "unsaturated-polyester",
  "slug": "unsaturated-polyester",
  "name": "Unsaturated Polyester (UP): a Fiberglass Revolution",
  "abbreviation": [
    "UP"
  ],
  "type": "hub",
  "parent": null,
  "cas_number": null,
  "resin_id_code": null,
  "chemical_formula": {
    "empirical": "(C7H8O4)n",
    "structural": "[-O-CH(CH3)-CH2-O-CO-CH=CH-CO-]n"
  },
  "repeat_unit": "{[][>]OC(C)COC(=O)/C=C\\C(=O)[<][]}",
  "smiles_depiction": "*OC(C)COC(=O)/C=C\\C(=O)*",
  "notation_note": "The linear prepolymer is shown. Its point is the carbon-carbon double bond in every repeat: dissolved styrene adds across those bonds during cure and staples the chains into a network.",
  "iupac_name": null,
  "synonyms": [
    "UPR"
  ],
  "aliases": [],
  "chemical_family": [
    "polyester"
  ],
  "backbone_class": "heterochain",
  "polymerization_mechanism": [
    "step-growth-condensation",
    "free-radical"
  ],
  "monomer": [
    {
      "name": "Maleic acid / fumaric acid",
      "wikipedia_url": "https://en.wikipedia.org/wiki/Maleic_acid"
    },
    {
      "name": "Styrene (crosslinking agent)",
      "wikipedia_url": "https://en.wikipedia.org/wiki/Styrene"
    }
  ],
  "polymer_class": "thermoset",
  "year_of_origin": 1943,
  "era": "The Wartime Innovation Period (1939-1945)",
  "key_figures": [
    "Carlton Ellis",
    "Ray Greene",
    "American Cyanamid"
  ],
  "historical_events_referenced": [
    "Surrender of German forces at the Battle of Stalingrad (2 February 1943)",
    "The Battle of the Atlantic and 'Black May' 1943"
  ],
  "historical_images": [
    {
      "src": "~/assets/polymers/unsaturated-polyester/stalingrad-german-pows-1943.webp",
      "alt": "A long column of German prisoners of war, heavily bundled against the cold, walking past the bombed and shell-pocked ruins of a large grain elevator building in the snow.",
      "caption": "German prisoners marched through Stalingrad after the February 1943 surrender. Stalingrad was one of the two fronts on which the war's balance visibly shifted that year.",
      "source_url": "https://commons.wikimedia.org/wiki/File:German_pows_stalingrad_1943.jpg",
      "author": "Soviet military personnel (uncredited)",
      "license": "Public domain"
    },
    {
      "src": "~/assets/polymers/unsaturated-polyester/uboat-u200-attack-1943.webp",
      "alt": "An aerial view of the ocean surface with a German U-boat under attack, a large plume of white water and spray thrown up beside its hull from a depth-charge or bomb strike.",
      "caption": "A U-boat under attack from an RAF Coastal Command aircraft, 24 June 1943: the kind of aircraft-borne radar sortie that closed the mid-Atlantic gap, and the kind of housing problem that unsaturated polyester and glass fiber were pressed into service to solve.",
      "source_url": "https://commons.wikimedia.org/wiki/File:U-200_Luftangriff.jpg",
      "author": "Australian armed forces",
      "license": "Public domain"
    },
    {
      "src": "~/assets/polymers/unsaturated-polyester/owens-corning-fiberglass-plant-1942.webp",
      "alt": "Tall cylindrical steel storage silos and elevated walkways at an industrial batch house, with smoke rising from a stack behind, photographed in colour against a pale sky.",
      "caption": "The batch house at an Owens-Corning Fiberglas plant in Toledo, Ohio, February 1942, storing the raw materials melted down into the glass fiber that unsaturated polyester resin would soon be paired with.",
      "source_url": "https://commons.wikimedia.org/wiki/File:Section_of_the_batch_house_at_a_plant_of_the_Owens-Corning_Fiberglass_Corporation1a35081v.jpg",
      "author": "Alfred T. Palmer",
      "license": "Public domain"
    },
    {
      "src": "~/assets/polymers/unsaturated-polyester/grp-timber-folkboats-comparison.webp",
      "alt": "A white fiberglass sailboat moored beside an older varnished wooden sailboat of the identical hull design, in a marina with other boats in the background.",
      "caption": "A fiberglass and a timber-built Folkboat, same hull design, side by side: the direct comparison unsaturated polyester eventually made possible for an entire category of small craft.",
      "source_url": "https://commons.wikimedia.org/wiki/File:GRP_%26_Timber_Folkboats.jpg",
      "author": "Packhorse",
      "license": "CC BY 3.0"
    }
  ],
  "physical": {
    "density": {
      "value": 1.11,
      "range_min": 1.1,
      "range_max": 1.12,
      "unit": "g/cm³",
      "status": "verified",
      "evidence_level": "handbook",
      "source": "handbook-wypych-2016",
      "conditions": "At 20°C, cured base resin. Mark's Polymer Data Handbook reports a broader specific-gravity range for cast forms (rigid 1.04–1.46, flexible 1.01–1.20)."
    },
    "melt_flow_index": {
      "value": null,
      "unit": "g/10min",
      "status": "not_applicable"
    },
    "refractive_index": {
      "value": null,
      "unit": "",
      "status": "placeholder"
    },
    "dielectric_constant": {
      "value": 2.9,
      "range_min": 2.8,
      "range_max": 3,
      "unit": "",
      "status": "verified",
      "evidence_level": "handbook",
      "source": "handbook-mark-1999",
      "conditions": "1 MHz, cast (unfilled) resin; molded compounds 3.2–4.5, glass-fiber-reinforced ≈5."
    },
    "electrical_conductivity": {
      "value": 1e-12,
      "unit": "S/m",
      "status": "verified",
      "evidence_level": "handbook",
      "source": "handbook-mark-1999",
      "conditions": "Reciprocal of reported volume resistivity (1×10¹⁴ Ω·cm = 1×10¹² Ω·m)."
    },
    "transmittance": {
      "value": null,
      "unit": "%",
      "status": "placeholder"
    },
    "haze": {
      "value": null,
      "unit": "%",
      "status": "placeholder"
    },
    "gloss": {
      "value": null,
      "unit": "%",
      "status": "placeholder"
    },
    "water_absorption": {
      "value": 0.2,
      "unit": "%",
      "status": "verified",
      "evidence_level": "handbook",
      "source": "handbook-wypych-2016",
      "conditions": "Equilibrium, immersion in water at 23°C. Mark's Polymer Data Handbook reports 0.15–0.6% for cast rigid forms (24 h, 1/8 in. sample)."
    },
    "dielectric_strength": {
      "value": null,
      "unit": "kV/mm",
      "status": "placeholder"
    }
  },
  "synthesis": {
    "polymerization_type": "step-growth condensation (polyesterification), then free-radical crosslinking",
    "common_monomers": [
      "maleic acid/anhydride",
      "fumaric acid",
      "propylene glycol or other diols",
      "styrene"
    ],
    "catalysts": [
      "methyl ethyl ketone peroxide",
      "benzoyl peroxide"
    ],
    "industrial_process_notes": "Polyester research at DuPont began in 1926 under Wallace Carothers; the unsaturated-polyester approach was patented in Britain in 1928 by General Electric. Two-stage process: (1) polycondensation of a diol with an unsaturated dicarboxylic acid to form the base unsaturated polyester, then (2) free-radical crosslinking with a vinyl monomer (typically styrene) initiated by an organic peroxide, producing a 3-D crosslinked thermoset network.",
    "synthesis_scheme_image": null
  },
  "structure_morphology": {
    "tacticity": null,
    "crystallinity_typical": {
      "value": 0,
      "unit": "%",
      "status": "verified",
      "evidence_level": "handbook",
      "source": "handbook-mark-1999",
      "conditions": "Amorphous crosslinked thermoset network once cured; Mark's Polymer Data Handbook classifies UP as a thermoset polymer system (mixture of unsaturated polyester prepolymer with a vinyl monomer)."
    },
    "crystal_structure": null,
    "chain_flexibility_notes": null,
    "tg_relation_notes": null,
    "molecular_weight": {
      "mn": {
        "value": null,
        "unit": "g/mol",
        "status": "placeholder"
      },
      "mw": {
        "value": null,
        "unit": "g/mol",
        "status": "placeholder"
      },
      "pdi": {
        "value": null,
        "unit": "",
        "status": "placeholder"
      }
    }
  },
  "thermal": {
    "tg": {
      "value": 109.5,
      "range_min": 94,
      "range_max": 125,
      "unit": "°C",
      "status": "verified",
      "evidence_level": "handbook",
      "source": "handbook-wypych-2016",
      "conditions": "After cure; uncured prepolymer Tg ≈ -61°C."
    },
    "tm": {
      "value": null,
      "unit": "°C",
      "status": "not_applicable",
      "conditions": "Crosslinked thermoset; does not melt."
    },
    "tc": {
      "value": null,
      "unit": "°C",
      "status": "not_applicable"
    },
    "hdt": {
      "value": 131.85,
      "range_min": 56.85,
      "range_max": 206.85,
      "unit": "°C",
      "status": "verified",
      "evidence_level": "handbook",
      "source": "handbook-mark-1999",
      "conditions": "1.82 MPa, cast rigid (unfilled) grade; glass-fiber-reinforced grades reach 157–287°C."
    },
    "decomposition_onset": {
      "value": null,
      "unit": "°C",
      "status": "placeholder"
    },
    "thermal_conductivity": {
      "value": 0.17,
      "unit": "W/(m·K)",
      "status": "verified",
      "evidence_level": "handbook",
      "source": "handbook-wypych-2016",
      "conditions": "Base/cast resin. Glass-fiber-reinforced grades reported far higher (2.6–8.4 W/(m·K)) per Mark's Polymer Data Handbook, reflecting filler content."
    }
  },
  "mechanical": {
    "tensile_modulus": {
      "value": 3550,
      "range_min": 3200,
      "range_max": 3900,
      "unit": "MPa",
      "status": "verified",
      "evidence_level": "handbook",
      "source": "handbook-wypych-2016",
      "conditions": "Cast base resin. Mark's Polymer Data Handbook reports a broader cast-rigid range (2,100–4,400 MPa) and much higher glass-fiber-reinforced values (5,500–31,000 MPa)."
    },
    "yield_strength": {
      "value": null,
      "unit": "MPa",
      "status": "placeholder"
    },
    "tensile_strength_at_break": {
      "value": 53.5,
      "range_min": 22,
      "range_max": 85,
      "unit": "MPa",
      "status": "verified",
      "evidence_level": "handbook",
      "source": "handbook-wypych-2016",
      "conditions": "Cast base resin. Mark's Polymer Data Handbook reports 4.1–90 MPa for cast rigid and up to 340 MPa for glass-fiber-reinforced (woven cloth) grades."
    },
    "elongation_at_break": {
      "value": 3.1,
      "range_min": 1.2,
      "range_max": 5,
      "unit": "%",
      "status": "verified",
      "evidence_level": "handbook",
      "source": "handbook-wypych-2016",
      "conditions": "Cast base resin. Mark's Polymer Data Handbook reports <2.6% for cast rigid and 40–310% for cast flexible grades."
    },
    "impact_izod": {
      "value": 16,
      "range_min": 11,
      "range_max": 21,
      "unit": "J/m",
      "status": "verified",
      "evidence_level": "handbook",
      "source": "handbook-mark-1999",
      "conditions": "Cast, rigid (unfilled); cast, flexible >370 J/m; glass-fiber-reinforced 80–1,600 J/m."
    },
    "impact_charpy": {
      "value": null,
      "unit": "kJ/m²",
      "status": "placeholder"
    },
    "hardness": {
      "value": 55,
      "range_min": 35,
      "range_max": 75,
      "unit": "Barcol",
      "status": "verified",
      "evidence_level": "handbook",
      "source": "handbook-mark-1999",
      "conditions": "Cast, rigid (unfilled); cast, flexible Shore D84-94; glass-fiber-reinforced Barcol 40–80."
    },
    "flexural_modulus": {
      "value": 4050,
      "range_min": 3500,
      "range_max": 4600,
      "unit": "MPa",
      "status": "verified",
      "evidence_level": "handbook",
      "source": "handbook-wypych-2016",
      "conditions": "Cast base resin. Mark's Polymer Data Handbook reports 3,400–4,200 MPa for cast rigid (296 K) and 7,000–21,000+ MPa for glass-fiber-reinforced grades."
    },
    "poissons_ratio": {
      "value": null,
      "unit": "",
      "status": "placeholder"
    },
    "coefficient_of_friction": {
      "value": null,
      "unit": "",
      "status": "placeholder"
    }
  },
  "chemical_resistance": {
    "solvent_resistance": {
      "acids": {
        "value": "good",
        "status": "verified",
        "evidence_level": "handbook",
        "source": "handbook-wypych-2016"
      },
      "alcohols": {
        "value": "good",
        "status": "verified",
        "evidence_level": "handbook",
        "source": "handbook-wypych-2016"
      },
      "alkalis": {
        "value": "good (dilute only)",
        "status": "verified",
        "evidence_level": "handbook",
        "source": "handbook-wypych-2016"
      },
      "aliphatic hydrocarbons": {
        "value": "poor",
        "status": "verified",
        "evidence_level": "handbook",
        "source": "handbook-wypych-2016"
      },
      "aromatic hydrocarbons": {
        "value": "poor",
        "status": "verified",
        "evidence_level": "handbook",
        "source": "handbook-wypych-2016"
      },
      "greases & oils": {
        "value": "poor",
        "status": "verified",
        "evidence_level": "handbook",
        "source": "handbook-wypych-2016"
      },
      "halogenated hydrocarbons": {
        "value": "poor",
        "status": "verified",
        "evidence_level": "handbook",
        "source": "handbook-wypych-2016"
      }
    },
    "weathering_uv": {
      "value": "Good weathering resistance (general property of unsaturated polyester thermoset systems).",
      "status": "verified",
      "evidence_level": "handbook",
      "source": "handbook-mark-1999"
    },
    "hydrolysis_resistance": {
      "value": null,
      "status": "placeholder"
    },
    "flammability_ul94": {
      "value": null,
      "status": "not_applicable"
    },
    "limiting_oxygen_index": {
      "value": null,
      "unit": "%",
      "status": "placeholder"
    },
    "solubility_parameter": {
      "value": null,
      "unit": "MPa^0.5",
      "status": "placeholder"
    }
  },
  "processing": {
    "processing_methods": [
      "hand lay-up / spray-up (with glass fiber reinforcement)",
      "resin transfer molding",
      "sheet molding compound (SMC)"
    ],
    "processing_temp_range": {
      "value": null,
      "range_min": 23,
      "range_max": 197,
      "unit": "°C",
      "status": "verified",
      "evidence_level": "handbook",
      "source": "handbook-mark-1999",
      "conditions": "Glass-fiber-reinforced compression/injection/transfer molding compounds (SMC/BMC/prepreg); wide range reflects different molding forms and process types. Hand lay-up/cast UP without heated molding is typically cured near room temperature with a peroxide catalyst. Replaces an earlier not-applicable judgement: heated molding is a real process for glass-fiber-reinforced UP compounds."
    },
    "drying_required": null,
    "shrinkage_rate": {
      "value": 0.4,
      "range_min": 0.1,
      "range_max": 0.7,
      "unit": "%",
      "status": "verified",
      "evidence_level": "handbook",
      "source": "handbook-mark-1999",
      "conditions": "Unfilled resin, linear mold shrinkage. Glass-fiber-reinforced 0.02–1.2%; SMC as low as 0.002%."
    }
  },
  "applications": [
    {
      "sector": "Marine & automotive",
      "examples": [
        "fiberglass-reinforced boat hulls",
        "car body panels"
      ]
    },
    {
      "sector": "Construction",
      "examples": [
        "bathtubs and shower units",
        "cultured marble"
      ]
    },
    {
      "sector": "Industrial",
      "examples": [
        "casting resins",
        "sheet molding compounds",
        "non-metallic auto-body fillers"
      ]
    }
  ],
  "environmental": {
    "recyclable": false,
    "biodegradable": false,
    "degradation_pathway": null,
    "environmental_notes": "As a thermoset composite (typically glass-fiber reinforced), end-of-life disposal is difficult; mechanical grinding for use as filler is the main reuse route rather than true recycling."
  },
  "references": [
    "wiki-unsaturated-polyester",
    "handbook-wypych-2016",
    "handbook-mark-1999"
  ],
  "media": {
    "hero_image": null,
    "diagrams": [],
    "structure_render_2d": {
      "src": "~/assets/structures/unsaturated-polyester.svg",
      "alt": "Repeat unit of Unsaturated Polyester, drawn as a skeletal structure with polymer brackets",
      "source_url": "",
      "author": "Atlas of Polymers",
      "license": "CC BY-SA 4.0",
      "tool": "ChemDraw",
      "generated_date": "2026-07-27"
    },
    "structure_render_3d": {
      "src": "/structures/unsaturated-polyester.sdf",
      "alt": "Ball-and-stick model of one Unsaturated Polyester repeat unit",
      "caption": "A three-unit model is available alongside this one.",
      "source_url": "",
      "author": "Atlas of Polymers",
      "license": "CC BY-SA 4.0",
      "tool": "ChemDraw",
      "generated_date": "2026-07-27"
    }
  },
  "toxicity_safety": {
    "ld50_oral_rat": {
      "value": null,
      "unit": "mg/kg",
      "status": "placeholder"
    },
    "nfpa_health_rating": {
      "value": null,
      "unit": "",
      "status": "placeholder"
    },
    "nfpa_flammability_rating": {
      "value": null,
      "unit": "",
      "status": "placeholder"
    },
    "nfpa_reactivity_rating": {
      "value": null,
      "unit": "",
      "status": "placeholder"
    },
    "carcinogenic_classification": {
      "value": null,
      "status": "placeholder"
    },
    "safety_notes": null
  }
}
